Repository: PhasesResearchLab/ESPEI

=====

ESPEI
=====

.. image:: https://travis-ci.org/PhasesResearchLab/ESPEI.svg?branch=master
    :target: https://travis-ci.org/PhasesResearchLab/ESPEI
    :alt: Travis-CI Build

.. image:: http://readthedocs.org/projects/espei/badge/?version=latest
    :target: http://espei.org/en/latest/?badge=latest
    :alt: Documentation Status

ESPEI, or Extensible Self-optimizing Phase Equilibria Infrastructure, is a tool for automated thermodynamic database development within the CALPHAD method.

The ESPEI package is based on a fork of `pycalphad-fitting`_ and uses `pycalphad`_ for calculating Gibbs free energies of thermodynamic models.
The implementation for ESPEI involves first fitting single-phase data by calculating parameters in thermodynamic models that are linearly described by the single-phase input data.
Then Markov Chain Monte Carlo (MCMC) is used to optimize the candidate models from the single-phase fitting to multi-phase zero-phase fraction data.
Single-phase and multi-phase fitting methods are described in Chapter 3 of `Richard Otis's thesis`_.

The benefit of this approach is the automated, simultaneous fitting for many parameters that yields uncertainty quantification, as shown in Otis and Liu High-Throughput Thermodynamic Modeling and Uncertainty Quantification for ICME. `Jom 69, (2017)`_.

The name and idea of ESPEI are originally based off of Shang, Wang, and Liu, ESPEI: Extensible, Self-optimizing Phase Equilibrium Infrastructure for Magnesium Alloys Magnes. Technol. 2010 617–622 (2010).  

.. _pycalphad-fitting: https://github.com/richardotis/pycalphad-fitting
.. _pycalphad: http://pycalphad.org
.. _Richard Otis's thesis: https://etda.libraries.psu.edu/catalog/s1784k73d
.. _Jom 69, (2017): http://dx.doi.org/10.1007/s11837-017-2318-6

Usage
=====

Run ``espei -h`` to see the options in the command utility.

ESPEI has two different fitting modes: single-phase and multi-phase fitting.
You can run either of these modes or both of them sequentially.

A better format for storing thermodynamic data is under development, but there are examples of the `current datasets format`_

To define the sublattice models you must create a JSON file as well.
Again, this is under development, but here is a working example of `sublattice fit settings`_.

The main output result is going to be a database (defaults to ``out.tdb``)
and an array of the steps in the MCMC chain (defaults to ``chain.txt``).

Full run
--------

A minimal run of ESPEI with single phase fitting and MCMC fitting would involve setting these two files

.. code-block:: bash

    espei --datasets=my-dataset-folder --fit-settings=my-input.json

Single-phase only
-----------------

If you have only heat capacity, entropy and enthalpy data and mixing data (e.g. from first-principles),
you may want to see the starting point for your MCMC calculation.
To do this, simply pass the ``--no-mcmc`` flag to ESPEI

.. code-block:: bash

    espei --no-mcmc --datasets=my-dataset-folder --fit-settings=my-input.json

Multi-phase only
----------------

If you have a database already and just want to do a multi-phase fitting, you can specify a starting TDB file with

.. code-block:: bash

    espei --datasets=my-dataset-folder --fit-settings=my-input.json --input-tdb=my-starting-database.tdb

The TDB file you input must have all of the degrees of freedom you want as FUNCTIONs with names beginning with ``VV``.

Customization
-------------

In all cases, ESPEI lets you control certain aspects of your calculations from the command line. Some useful options are

* ``verbose`` (or ``-v``) controls the logging level. Default is Warning. Using verbose once gives more detail (Info) and twice even more (Debug)
* ``tracefile`` lets you set the output trace of the chain to any name you want. The default is ``chain.txt``.
* ``output-tdb`` sets the name of the TDB output at the end of the run. Default is ``out.tdb``.
* ``input-tdb`` is for setting input TDBs. This will skip single phase fitting and fit all parameters defined as FUNCTIONs with names starting with ``VV``.
* ``no-mcmc`` will do single-phase fitting only. Default is to perform MCMC fitting.
* ``mcmc-steps`` sets the number of MCMC steps. The default is 1000.
* ``save-interval`` controls the interval for saving the MCMC chain. The default is 100 steps.

Run ``espei -h`` to see  all of the configurable options.

.. _current datasets format: https://github.com/PhasesResearchLab/ESPEI/tree/7a9f681757b5773e7394f72836357e4cbc4e54cc/Al-Ni/input-json
.. _sublattice fit settings: https://github.com/PhasesResearchLab/ESPEI/blob/7a9f681757b5773e7394f72836357e4cbc4e54cc/input.json

FAQ
---

Q: There is an error in my JSON files
~~~~~~~~~~~~~~~~~~~~~~~~~~~~~~~~~~~~~

A: Common mistakes are using single quotes instead of the double quotes required by JSON files.
Another common source of errors is misaligned open/closing brackets.

File: CU-MG/input-data/zpf/CU-MG-ZPF-CUMG2-FCC_A1-HCP_A3-LAVES_C15-LIQUID-Sahmen1908.json
{
  "components": ["CU", "MG", "VA"],
  "phases": ["LIQUID", "FCC_A1", "LAVES_C15", "CUMG2", "HCP_A3"],
  "conditions": {
	  "P": 101325,
	  "T": [1337.97, 1262.238, 1170.215, 1009.008, 1060.684,
		1070.972, 1072.518, 1065.141, 1063.229, 1048.453, 877.544, 838.242, 842.121,
		844.463, 841.966, 833.645, 783.774, 823.756, 889.248]
  },
  "broadcast_conditions": false,
  "output": "ZPF",
  "values":   [
      [["LIQUID", ["MG"], [0.0246992]], ["FCC_A1", ["MG"],  [null]]],
      [["LIQUID", ["MG"], [0.0712664]], ["FCC_A1", ["MG"],  [null]]],
      [["LIQUID", ["MG"], [0.128725]], ["FCC_A1", ["MG"],  [null]]],
      [["LIQUID", ["MG"], [0.221676]], ["FCC_A1", ["MG"],  [null]]],
      [["LIQUID", ["MG"], [0.280253]], ["LAVES_C15", ["MG"],  [null]]],
      [["LIQUID", ["MG"], [0.334848]], ["LAVES_C15", ["MG"], [null]]],
      [["LIQUID", ["MG"], [0.350877]], ["LAVES_C15", ["MG"], [null]]],
      [["LIQUID", ["MG"], [0.365138]], ["LAVES_C15", ["MG"], [null]]],
      [["LIQUID", ["MG"], [0.424301]], ["LAVES_C15", ["MG"], [null]]],
      [["LIQUID", ["MG"], [0.457622]], ["LAVES_C15", ["MG"], [null]]],
      [["LIQUID", ["MG"], [0.542388]], ["LAVES_C15", ["MG"], [null]]],
      [["LIQUID", ["MG"], [0.610445]], ["CUMG2", ["MG"], [null]]],
      [["LIQUID", ["MG"], [0.647318]], ["CUMG2", ["MG"], [null]]],
      [["LIQUID", ["MG"], [0.666563]], ["CUMG2", ["MG"], [null]]],
      [["LIQUID", ["MG"], [0.679315]], ["CUMG2", ["MG"], [null]]],
      [["LIQUID", ["MG"], [0.720758]], ["CUMG2", ["MG"], [null]]],
      [["LIQUID", ["MG"], [0.791814]], ["CUMG2", ["MG"], [null]]],
      [["LIQUID", ["MG"], [0.917371]], ["HCP_A3", ["MG"], [null]]],
      [["LIQUID", ["MG"], [0.97301]], ["HCP_A3", ["MG"], [null]]]
              ],
  "reference": "Sahmen1908"
}

File: CU-MG/input-data/zpf/CU-MG-ZPF-CUMG2-FCC_A1-HCP_A3-LAVES_C15-LIQUID-Urazova1907.json
{
  "components": ["CU", "MG", "VA"],
  "phases": ["LIQUID", "FCC_A1", "LAVES_C15", "CUMG2", "HCP_A3"],
  "conditions": {
	  "P": 101325,
	  "T": [
          1289.15,
          1221.15,
          1171.15,
          1134.15,
          1091.15,
          1064.15,
          1047.15,
          1021.15,
          998.15,
          1001.15,
          1008.15,
          1013.15,
          1038.15,
          1044.15,
          1050.15,
          1052.15,
          1055.15,
          1059.15,
          1066.15,
          1068.15,
          1069.15,
          1070.15,
          1072.15,
          1072.15,
          1071.15,
          1069.15,
          1067.15,
          1067.15,
          1065.15,
          1059.15,
          1060.15,
          1052.15,
          1051.15,
          1036.15,
          1035.15,
          1021.15,
          998.15,
          998.15,
          994.15,
          980.15,
          978.15,
          945.15,
          934.15,
          933.15,
          919.15,
          897.15,
          888.15,
          873.15,
          828.15,
          830.15,
          835.15,
          837.15,
          838.15,
          839.15,
          841.15,
          842.15,
          843.15,
          842.15,
          842.15,
          841.15,
          839.15,
          838.15,
          795.15,
          767.15,
          753.15,
          773.15,
          803.15,
          853.15,
          884.15,
          895.15,
          907.15,
          912.15,
          914.15]
  },
  "broadcast_conditions": false,
  "output": "ZPF",
  "values":   [
                [["LIQUID", ["MG"], [0.0515]], ["FCC_A1", ["MG"],  [null]]], 
                [["LIQUID", ["MG"], [0.1]], ["FCC_A1", ["MG"],  [null]]], 
                [["LIQUID", ["MG"], [0.1252]], ["FCC_A1", ["MG"],  [null]]], 
                [["LIQUID", ["MG"], [0.143]], ["FCC_A1", ["MG"],  [null]]], 
                [["LIQUID", ["MG"], [0.155]], ["FCC_A1", ["MG"],  [null]]], 
                [["LIQUID", ["MG"], [0.175]], ["FCC_A1", ["MG"],  [null]]], 
                [["LIQUID", ["MG"], [0.1898]], ["FCC_A1", ["MG"],  [null]]], 
                [["LIQUID", ["MG"], [0.202]], ["FCC_A1", ["MG"],  [null]]], 
                [["LIQUID", ["MG"], [0.22]], ["FCC_A1", ["MG"],  [null]]], 
                [["LIQUID", ["MG"], [0.225]], ["LAVES_C15", ["MG"],  [null]]], 
                [["LIQUID", ["MG"], [0.23]], ["LAVES_C15", ["MG"],  [null]]], 
                [["LIQUID", ["MG"], [0.232]], ["LAVES_C15", ["MG"],  [null]]], 
                [["LIQUID", ["MG"], [0.27]], ["LAVES_C15", ["MG"],  [null]]], 
                [["LIQUID", ["MG"], [0.269]], ["LAVES_C15", ["MG"],  [null]]], 
                [["LIQUID", ["MG"], [0.275]], ["LAVES_C15", ["MG"],  [null]]], 
                [["LIQUID", ["MG"], [0.28]], ["LAVES_C15", ["MG"],  [null]]], 
                [["LIQUID", ["MG"], [0.2875]], ["LAVES_C15", ["MG"],  [null]]], 
                [["LIQUID", ["MG"], [0.3]], ["LAVES_C15", ["MG"],  [null]]], 
                [["LIQUID", ["MG"], [0.316]], ["LAVES_C15", ["MG"],  [null]]], 
                [["LIQUID", ["MG"], [0.32]], ["LAVES_C15", ["MG"],  [null]]], 
                [["LIQUID", ["MG"], [0.33]], ["LAVES_C15", ["MG"],  [null]]], 
                [["LIQUID", ["MG"], [0.3307]], ["LAVES_C15", ["MG"],  [null]]], 
                [["LIQUID", ["MG"], [0.334]], ["LAVES_C15", ["MG"],  [null]]], 
                [["LIQUID", ["MG"], [0.34]], ["LAVES_C15", ["MG"],  [null]]], 
                [["LIQUID", ["MG"], [0.346]], ["LAVES_C15", ["MG"],  [null]]], 
                [["LIQUID", ["MG"], [0.3505]], ["LAVES_C15", ["MG"],  [null]]], 
                [["LIQUID", ["MG"], [0.3583]], ["LAVES_C15", ["MG"],  [null]]], 
                [["LIQUID", ["MG"], [0.3832]], ["LAVES_C15", ["MG"],  [null]]], 
                [["LIQUID", ["MG"], [0.3913]], ["LAVES_C15", ["MG"],  [null]]], 
                [["LIQUID", ["MG"], [0.395]], ["LAVES_C15", ["MG"],  [null]]], 
                [["LIQUID", ["MG"], [0.4]], ["LAVES_C15", ["MG"],  [null]]], 
                [["LIQUID", ["MG"], [0.41]], ["LAVES_C15", ["MG"],  [null]]], 
                [["LIQUID", ["MG"], [0.425]], ["LAVES_C15", ["MG"],  [null]]], 
                [["LIQUID", ["MG"], [0.4375]], ["LAVES_C15", ["MG"],  [null]]], 
                [["LIQUID", ["MG"], [0.4437]], ["LAVES_C15", ["MG"],  [null]]], 
                [["LIQUID", ["MG"], [0.475]], ["LAVES_C15", ["MG"],  [null]]], 
                [["LIQUID", ["MG"], [0.49]], ["LAVES_C15", ["MG"],  [null]]], 
                [["LIQUID", ["MG"], [0.4927]], ["LAVES_C15", ["MG"],  [null]]], 
                [["LIQUID", ["MG"], [0.4963]], ["LAVES_C15", ["MG"],  [null]]], 
                [["LIQUID", ["MG"], [0.5062]], ["LAVES_C15", ["MG"],  [null]]], 
                [["LIQUID", ["MG"], [0.51]], ["LAVES_C15", ["MG"],  [null]]], 
                [["LIQUID", ["MG"], [0.5414]], ["LAVES_C15", ["MG"],  [null]]], 
                [["LIQUID", ["MG"], [0.519]], ["LAVES_C15", ["MG"],  [null]]], 
                [["LIQUID", ["MG"], [0.552]], ["LAVES_C15", ["MG"],  [null]]], 
                [["LIQUID", ["MG"], [0.5581]], ["LAVES_C15", ["MG"],  [null]]], 
                [["LIQUID", ["MG"], [0.5635]], ["LAVES_C15", ["MG"],  [null]]], 
                [["LIQUID", ["MG"], [0.569]], ["LAVES_C15", ["MG"],  [null]]], 
                [["LIQUID", ["MG"], [0.5742]], ["LAVES_C15", ["MG"],  [null]]], 
                [["LIQUID", ["MG"], [0.585]], ["LAVES_C15", ["MG"],  [null]]], 
                [["LIQUID", ["MG"], [0.5955]], ["CUMG2", ["MG"],  [null]]], 
                [["LIQUID", ["MG"], [0.6077]], ["CUMG2", ["MG"],  [null]]], 
                [["LIQUID", ["MG"], [0.622]], ["CUMG2", ["MG"],  [null]]], 
                [["LIQUID", ["MG"], [0.6282]], ["CUMG2", ["MG"],  [null]]], 
                [["LIQUID", ["MG"], [0.6328]], ["CUMG2", ["MG"],  [null]]], 
                [["LIQUID", ["MG"], [0.6597]], ["CUMG2", ["MG"],  [null]]], 
                [["LIQUID", ["MG"], [0.6614]], ["CUMG2", ["MG"],  [null]]], 
                [["LIQUID", ["MG"], [0.667]], ["CUMG2", ["MG"],  [null]]], 
                [["LIQUID", ["MG"], [0.6795]], ["CUMG2", ["MG"],  [null]]], 
                [["LIQUID", ["MG"], [0.681]], ["CUMG2", ["MG"],  [null]]], 
                [["LIQUID", ["MG"], [0.6918]], ["CUMG2", ["MG"],  [null]]], 
                [["LIQUID", ["MG"], [0.706]], ["CUMG2", ["MG"],  [null]]], 
                [["LIQUID", ["MG"], [0.7147]], ["CUMG2", ["MG"],  [null]]], 
                [["LIQUID", ["MG"], [0.7915]], ["CUMG2", ["MG"],  [null]]], 
                [["LIQUID", ["MG"], [0.83]], ["CUMG2", ["MG"],  [null]]], 
                [["LIQUID", ["MG"], [0.84]], ["CUMG2", ["MG"],  [null]]], 
                [["LIQUID", ["MG"], [0.8552]], ["HCP_A3", ["MG"],  [null]]], 
                [["LIQUID", ["MG"], [0.8805]], ["HCP_A3", ["MG"],  [null]]], 
                [["LIQUID", ["MG"], [0.936]], ["HCP_A3", ["MG"],  [null]]], 
                [["LIQUID", ["MG"], [0.9615]], ["HCP_A3", ["MG"],  [null]]], 
                [["LIQUID", ["MG"], [0.9679]], ["HCP_A3", ["MG"],  [null]]], 
                [["LIQUID", ["MG"], [0.9833]], ["HCP_A3", ["MG"],  [null]]], 
                [["LIQUID", ["MG"], [0.988]], ["HCP_A3", ["MG"],  [null]]], 
                [["LIQUID", ["MG"], [0.99]], ["HCP_A3", ["MG"],  [null]]]
              ],
  "reference": "Urazova1907"
}

File: CU-MG/input-data/zpf/CU-MG-ZPF-CUMG2-FCC_A1-LAVES_C15-LIQUID-Bagnoud1978.json
{
  "components": ["CU", "MG", "VA"],
    "phases": ["CUMG2", "FCC_A1", "LAVES_C15", "LIQUID"],
  "conditions": {
      "P": 101325,
      "T": [985.15564,
            916.8051,
            865.0073,
            810.6847,
            775.61176,
            674.095,
            574.1246,
            985.2447,
            913.24316,
            865.56213,
            811.0176,
            774.3126,
            674.9051,
            574.9803]
  },
  "broadcast_conditions": false,
  "output": "ZPF",
  "values":   [
               [["LAVES_C15", ["MG"], [0.31592]], ["FCC_A1", ["MG"], [null]]],
               [["LAVES_C15", ["MG"], [0.31756]], ["FCC_A1", ["MG"], [null]]],
               [["LAVES_C15", ["MG"], [0.31922]], ["FCC_A1", ["MG"], [null]]],
               [["LAVES_C15", ["MG"], [0.32179]], ["FCC_A1", ["MG"], [null]]],
               [["LAVES_C15", ["MG"], [0.32567]], ["FCC_A1", ["MG"], [null]]],
               [["LAVES_C15", ["MG"], [0.32651]], ["FCC_A1", ["MG"], [null]]],
               [["LAVES_C15", ["MG"], [0.32637]], ["FCC_A1", ["MG"], [null]]],
               [["LAVES_C15", ["MG"], [0.33789]], ["LIQUID", ["MG"], [null]]],
               [["LAVES_C15", ["MG"], [0.34683]], ["LIQUID", ["MG"], [null]]],
               [["LAVES_C15", ["MG"], [0.34717]], ["LIQUID", ["MG"], [null]]],
               [["LAVES_C15", ["MG"], [0.33857]], ["CUMG2", ["MG"], [null]]],
               [["LAVES_C15", ["MG"], [0.33816]], ["CUMG2", ["MG"], [null]]],
               [["LAVES_C15", ["MG"], [0.33691]], ["CUMG2", ["MG"], [null]]],
               [["LAVES_C15", ["MG"], [0.33716]], ["CUMG2", ["MG"], [null]]]
              ],
    "reference": "Bagnoud1978",
    "comment": "solubility lines from Fig 3"
}

File: CU-MG/input-data/zpf/CU-MG-ZPF-CUMG2-HCP_A3-Jones1931.json
{
    "components": ["CU", "MG", "VA"],
    "phases": ["HCP_A3", "CUMG2"],
    "conditions": {
	"P": 101325,
	"T": [733.15, 743.15, 753.15]
    },
    "broadcast_conditions": false,
    "output": "ZPF",
    "values":   [
	[["HCP_A3", ["CU"], [0.0001052]], ["CUMG2", ["MG"], [null]]],
	[["HCP_A3", ["CU"], [0.0001052]], ["CUMG2", ["MG"], [null]]],
	[["HCP_A3", ["CU"], [0.001134]], ["CUMG2", ["MG"], [null]]]
    ],
    "reference": "Jones1931",
    "comment": "Interpolated composition from Table 6"
}

File: CU-MG/input-data/zpf/CU-MG-ZPF-FCC_A1-LAVES_C15-LIQUID-Jones1931.json
{
  "components": ["CU", "MG", "VA"],
  "phases": ["LIQUID", "FCC_A1", "LAVES_C15"],
  "conditions": {
      "P": 101325,
      "T": [773.85, 872.75, 951.15, 973.15, 1001.35, 1088.45, 1174.25]
  },
  "broadcast_conditions": false,
  "output": "ZPF",
  "values":   [
               [["FCC_A1", ["MG"], [0.0545706]], ["LAVES_C15", ["MG"], [null]]],
               [["FCC_A1", ["MG"], [0.0551807]], ["LAVES_C15", ["MG"], [null]]],
               [["FCC_A1", ["MG"], [0.0621264]], ["LAVES_C15", ["MG"], [null]]],
               [["FCC_A1", ["MG"], [0.0666104]], ["LAVES_C15", ["MG"], [null]]],
               [["FCC_A1", ["MG"], [0.0679314]], ["LIQUID", ["MG"], [null]]],
               [["FCC_A1", ["MG"], [0.0459052]], ["LIQUID", ["MG"], [null]]],
               [["FCC_A1", ["MG"], [0.0329389]], ["LIQUID", ["MG"], [null]]]
              ],
    "reference": "Jones1931",
    "comment": "solubility lines from Fig A, converted to atomic percent"
}

File: CU-MG/input-data/zpf/CU-MG-ZPF-LAVES_C15-LIQUID-Bagnoud1978.json
{
    "components": ["CU", "MG", "VA"],
    "phases": ["LIQUID", "LAVES_C15"],
    "conditions": {
	"P": 101325,
	"T": [
            1056.11423,
            1062.70164,
            1066.7251,
            1068.30283,
            1069.057,
            1065.55796,
            1062.8919,
            1058.5529,
            1049.95383
	]
    },
    "broadcast_conditions": false,
    "output": "ZPF",
    "values":   [
        [["LIQUID", ["MG"], [0.29042]], ["LAVES_C15", ["MG"],  [null]]],
        [["LIQUID", ["MG"], [0.30246]], ["LAVES_C15", ["MG"],  [null]]],
        [["LIQUID", ["MG"], [0.31664]], ["LAVES_C15", ["MG"],  [null]]],
        [["LIQUID", ["MG"], [0.32455]], ["LAVES_C15", ["MG"],  [null]]],
        [["LIQUID", ["MG"], [0.33098]], ["LAVES_C15", ["MG"],  [null]]],
        [["LIQUID", ["MG"], [0.33955]], ["LAVES_C15", ["MG"],  [null]]],
        [["LIQUID", ["MG"], [0.34894]], ["LAVES_C15", ["MG"],  [null]]],
        [["LIQUID", ["MG"], [0.35718]], ["LAVES_C15", ["MG"],  [null]]],
        [["LIQUID", ["MG"], [0.36806]], ["LAVES_C15", ["MG"],  [null]]]
    ],
    "reference": "Bagnoud1978"
}
