Repository: PhasesResearchLab/ESPEI

=====

ESPEI
=====

.. image:: https://travis-ci.org/PhasesResearchLab/ESPEI.svg?branch=master
    :target: https://travis-ci.org/PhasesResearchLab/ESPEI
    :alt: Travis-CI Build

.. image:: http://readthedocs.org/projects/espei/badge/?version=latest
    :target: http://espei.org/en/latest/?badge=latest
    :alt: Documentation Status

ESPEI, or Extensible Self-optimizing Phase Equilibria Infrastructure, is a tool for automated thermodynamic database development within the CALPHAD method.

The ESPEI package is based on a fork of `pycalphad-fitting`_ and uses `pycalphad`_ for calculating Gibbs free energies of thermodynamic models.
The implementation for ESPEI involves first fitting single-phase data by calculating parameters in thermodynamic models that are linearly described by the single-phase input data.
Then Markov Chain Monte Carlo (MCMC) is used to optimize the candidate models from the single-phase fitting to multi-phase zero-phase fraction data.
Single-phase and multi-phase fitting methods are described in Chapter 3 of `Richard Otis's thesis`_.

The benefit of this approach is the automated, simultaneous fitting for many parameters that yields uncertainty quantification, as shown in Otis and Liu High-Throughput Thermodynamic Modeling and Uncertainty Quantification for ICME. `Jom 69, (2017)`_.

The name and idea of ESPEI are originally based off of Shang, Wang, and Liu, ESPEI: Extensible, Self-optimizing Phase Equilibrium Infrastructure for Magnesium Alloys Magnes. Technol. 2010 617–622 (2010).  

.. _pycalphad-fitting: https://github.com/richardotis/pycalphad-fitting
.. _pycalphad: http://pycalphad.org
.. _Richard Otis's thesis: https://etda.libraries.psu.edu/catalog/s1784k73d
.. _Jom 69, (2017): http://dx.doi.org/10.1007/s11837-017-2318-6

Usage
=====

Run ``espei -h`` to see the options in the command utility.

ESPEI has two different fitting modes: single-phase and multi-phase fitting.
You can run either of these modes or both of them sequentially.

A better format for storing thermodynamic data is under development, but there are examples of the `current datasets format`_

To define the sublattice models you must create a JSON file as well.
Again, this is under development, but here is a working example of `sublattice fit settings`_.

The main output result is going to be a database (defaults to ``out.tdb``)
and an array of the steps in the MCMC chain (defaults to ``chain.txt``).

Full run
--------

A minimal run of ESPEI with single phase fitting and MCMC fitting would involve setting these two files

.. code-block:: bash

    espei --datasets=my-dataset-folder --fit-settings=my-input.json

Single-phase only
-----------------

If you have only heat capacity, entropy and enthalpy data and mixing data (e.g. from first-principles),
you may want to see the starting point for your MCMC calculation.
To do this, simply pass the ``--no-mcmc`` flag to ESPEI

.. code-block:: bash

    espei --no-mcmc --datasets=my-dataset-folder --fit-settings=my-input.json

Multi-phase only
----------------

If you have a database already and just want to do a multi-phase fitting, you can specify a starting TDB file with

.. code-block:: bash

    espei --datasets=my-dataset-folder --fit-settings=my-input.json --input-tdb=my-starting-database.tdb

The TDB file you input must have all of the degrees of freedom you want as FUNCTIONs with names beginning with ``VV``.

Customization
-------------

In all cases, ESPEI lets you control certain aspects of your calculations from the command line. Some useful options are

* ``verbose`` (or ``-v``) controls the logging level. Default is Warning. Using verbose once gives more detail (Info) and twice even more (Debug)
* ``tracefile`` lets you set the output trace of the chain to any name you want. The default is ``chain.txt``.
* ``output-tdb`` sets the name of the TDB output at the end of the run. Default is ``out.tdb``.
* ``input-tdb`` is for setting input TDBs. This will skip single phase fitting and fit all parameters defined as FUNCTIONs with names starting with ``VV``.
* ``no-mcmc`` will do single-phase fitting only. Default is to perform MCMC fitting.
* ``mcmc-steps`` sets the number of MCMC steps. The default is 1000.
* ``save-interval`` controls the interval for saving the MCMC chain. The default is 100 steps.

Run ``espei -h`` to see  all of the configurable options.

.. _current datasets format: https://github.com/PhasesResearchLab/ESPEI/tree/7a9f681757b5773e7394f72836357e4cbc4e54cc/Al-Ni/input-json
.. _sublattice fit settings: https://github.com/PhasesResearchLab/ESPEI/blob/7a9f681757b5773e7394f72836357e4cbc4e54cc/input.json

FAQ
---

Q: There is an error in my JSON files
~~~~~~~~~~~~~~~~~~~~~~~~~~~~~~~~~~~~~

A: Common mistakes are using single quotes instead of the double quotes required by JSON files.
Another common source of errors is misaligned open/closing brackets.

File: CU-MG/input-data/zpf/CU-MG-ZPF-CUMG2-FCC_A1-HCP_A3-LAVES_C15-LIQUID-Jones1931.json
{
  "components": ["CU", "MG", "VA"],
  "phases": ["LIQUID", "FCC_A1", "LAVES_C15", "CUMG2", "HCP_A3"],
  "conditions": {
	  "P": 101325,
	  "T": [920.45,
          920.15,
          921.15,
          920.15,
          919.15,
          919.15,
          919.15,
          918.15,
          919.15,
          916.65,
          915.15,
          913.15,
          903.15,
          892.15,
          881.65,
          861.15,
          858.65,
          853.15,
          829.15,
          804.15,
          787.15,
          769.15,
          762.15,
          764.15,
          768.15,
          767.15,
          773.15,
          785.15,
          791.65,
          799.15,
          804.15,
          805.65,
          813.15,
          811.15,
          816.15,
          824.15,
          829.15,
          833.15,
          831.15,
          835.15,
          837.65,
          838.15,
          840.15,
          839.65,
          840.15,
          840.65,
          840.65,
          840.15,
          840.15,
          839.65,
          840.15,
          840.15,
          840.15,
          837.15,
          835.15,
          836.15,
          834.15,
          829.15,
          825.15,
          825.15,
          841.15,
          843.15,
          853.15,
          877.15,
          892.15,
          921.15,
          954.65,
          965.15,
          970.15,
          982.15,
          999.15,
          997.65,
          1000.15,
          1025.15,
          1027.15,
          1034.15,
          1037.65,
          1043.65,
          1041.15,
          1058.15,
          1060.15,
          1063.15,
          1062.15,
          1066.15,
          1069.15,
          1073.15,
          1081.15,
          1083.65,
          1089.15,
          1091.15,
          1093.15,
          1089.15,
          1081.15,
          1073.15,
          1069.15,
          1065.15,
          1061.15,
          1052.15,
          1045.15,
          1035.15,
          1026.65,
          1007.15,
          995.15,
          1074.15,
          1118.15,
          1131.15,
          1153.15,
          1231.15,
          1241.15,
          1278.15,
          1283.15,
          1315.15,
          1303.15]
  },
  "broadcast_conditions": false,
  "output": "ZPF",
  "values":   [
               [["LIQUID", ["MG"], [0.999988522]], ["HCP_A3", ["MG"],  [null]]], 
                [["LIQUID", ["MG"], [0.999973217]], ["HCP_A3", ["MG"],  [null]]], 
                [["LIQUID", ["MG"], [0.999908164]], ["HCP_A3", ["MG"],  [null]]], 
                [["LIQUID", ["MG"], [0.999881373]], ["HCP_A3", ["MG"],  [null]]], 
                [["LIQUID", ["MG"], [0.999843097]], ["HCP_A3", ["MG"],  [null]]], 
                [["LIQUID", ["MG"], [0.998984465]], ["HCP_A3", ["MG"],  [null]]], 
                [["LIQUID", ["MG"], [0.997961745]], ["HCP_A3", ["MG"],  [null]]], 
                [["LIQUID", ["MG"], [0.995188155]], ["HCP_A3", ["MG"],  [null]]], 
                [["LIQUID", ["MG"], [0.993501152]], ["HCP_A3", ["MG"],  [null]]], 
                [["LIQUID", ["MG"], [0.992926354]], ["HCP_A3", ["MG"],  [null]]], 
                [["LIQUID", ["MG"], [0.990245739]], ["HCP_A3", ["MG"],  [null]]], 
                [["LIQUID", ["MG"], [0.988861134]], ["HCP_A3", ["MG"],  [null]]], 
                [["LIQUID", ["MG"], [0.976614827]], ["HCP_A3", ["MG"],  [null]]], 
                [["LIQUID", ["MG"], [0.965379917]], ["HCP_A3", ["MG"],  [null]]], 
                [["LIQUID", ["MG"], [0.954980318]], ["HCP_A3", ["MG"],  [null]]], 
                [["LIQUID", ["MG"], [0.936288656]], ["HCP_A3", ["MG"],  [null]]], 
                [["LIQUID", ["MG"], [0.932310502]], ["HCP_A3", ["MG"],  [null]]], 
                [["LIQUID", ["MG"], [0.929569307]], ["HCP_A3", ["MG"],  [null]]], 
                [["LIQUID", ["MG"], [0.907484295]], ["HCP_A3", ["MG"],  [null]]], 
                [["LIQUID", ["MG"], [0.888068531]], ["HCP_A3", ["MG"],  [null]]], 
                [["LIQUID", ["MG"], [0.875924532]], ["HCP_A3", ["MG"],  [null]]], 
                [["LIQUID", ["MG"], [0.862229041]], ["HCP_A3", ["MG"],  [null]]], 
                [["LIQUID", ["MG"], [0.858552878]], ["CUMG2", ["MG"],  [null]]], 
                [["LIQUID", ["MG"], [0.846831335]], ["CUMG2", ["MG"],  [null]]], 
                [["LIQUID", ["MG"], [0.842221712]], ["CUMG2", ["MG"],  [null]]], 
                [["LIQUID", ["MG"], [0.841739635]], ["CUMG2", ["MG"],  [null]]], 
                [["LIQUID", ["MG"], [0.832897191]], ["CUMG2", ["MG"],  [null]]], 
                [["LIQUID", ["MG"], [0.815949094]], ["CUMG2", ["MG"],  [null]]], 
                [["LIQUID", ["MG"], [0.802468294]], ["CUMG2", ["MG"],  [null]]], 
                [["LIQUID", ["MG"], [0.793793729]], ["CUMG2", ["MG"],  [null]]], 
                [["LIQUID", ["MG"], [0.78389036]], ["CUMG2", ["MG"],  [null]]], 
                [["LIQUID", ["MG"], [0.780606398]], ["CUMG2", ["MG"],  [null]]], 
                [["LIQUID", ["MG"], [0.773960441]], ["CUMG2", ["MG"],  [null]]], 
                [["LIQUID", ["MG"], [0.772389773]], ["CUMG2", ["MG"],  [null]]], 
                [["LIQUID", ["MG"], [0.764885119]], ["CUMG2", ["MG"],  [null]]], 
                [["LIQUID", ["MG"], [0.750072965]], ["CUMG2", ["MG"],  [null]]], 
                [["LIQUID", ["MG"], [0.739626826]], ["CUMG2", ["MG"],  [null]]], 
                [["LIQUID", ["MG"], [0.732548319]], ["CUMG2", ["MG"],  [null]]], 
                [["LIQUID", ["MG"], [0.731291959]], ["CUMG2", ["MG"],  [null]]], 
                [["LIQUID", ["MG"], [0.719661136]], ["CUMG2", ["MG"],  [null]]], 
                [["LIQUID", ["MG"], [0.710283223]], ["CUMG2", ["MG"],  [null]]], 
                [["LIQUID", ["MG"], [0.70372695]], ["CUMG2", ["MG"],  [null]]], 
                [["LIQUID", ["MG"], [0.680499863]], ["CUMG2", ["MG"],  [null]]], 
                [["LIQUID", ["MG"], [0.671897202]], ["CUMG2", ["MG"],  [null]]], 
                [["LIQUID", ["MG"], [0.668934483]], ["CUMG2", ["MG"],  [null]]], 
                [["LIQUID", ["MG"], [0.667039454]], ["CUMG2", ["MG"],  [null]]], 
                [["LIQUID", ["MG"], [0.666315549]], ["CUMG2", ["MG"],  [null]]], 
                [["LIQUID", ["MG"], [0.651882892]], ["CUMG2", ["MG"],  [null]]], 
                [["LIQUID", ["MG"], [0.65150947]], ["CUMG2", ["MG"],  [null]]], 
                [["LIQUID", ["MG"], [0.645873363]], ["CUMG2", ["MG"],  [null]]], 
                [["LIQUID", ["MG"], [0.643695418]], ["CUMG2", ["MG"],  [null]]], 
                [["LIQUID", ["MG"], [0.643505571]], ["CUMG2", ["MG"],  [null]]], 
                [["LIQUID", ["MG"], [0.640935388]], ["CUMG2", ["MG"],  [null]]], 
                [["LIQUID", ["MG"], [0.628564323]], ["CUMG2", ["MG"],  [null]]], 
                [["LIQUID", ["MG"], [0.622954123]], ["CUMG2", ["MG"],  [null]]], 
                [["LIQUID", ["MG"], [0.618679657]], ["CUMG2", ["MG"],  [null]]], 
                [["LIQUID", ["MG"], [0.610628824]], ["CUMG2", ["MG"],  [null]]], 
                [["LIQUID", ["MG"], [0.592452931]], ["CUMG2", ["MG"],  [null]]], 
                [["LIQUID", ["MG"], [0.580218717]], ["CUMG2", ["MG"],  [null]]], 
                [["LIQUID", ["MG"], [0.579895663]], ["LAVES_C15", ["MG"],  [null]]], 
                [["LIQUID", ["MG"], [0.569011059]], ["LAVES_C15", ["MG"],  [null]]], 
                [["LIQUID", ["MG"], [0.567358682]], ["LAVES_C15", ["MG"],  [null]]], 
                [["LIQUID", ["MG"], [0.561701517]], ["LAVES_C15", ["MG"],  [null]]], 
                [["LIQUID", ["MG"], [0.545394958]], ["LAVES_C15", ["MG"],  [null]]], 
                [["LIQUID", ["MG"], [0.534711099]], ["LAVES_C15", ["MG"],  [null]]], 
                [["LIQUID", ["MG"], [0.515007836]], ["LAVES_C15", ["MG"],  [null]]], 
                [["LIQUID", ["MG"], [0.494197213]], ["LAVES_C15", ["MG"],  [null]]], 
                [["LIQUID", ["MG"], [0.483495071]], ["LAVES_C15", ["MG"],  [null]]], 
                [["LIQUID", ["MG"], [0.479623384]], ["LAVES_C15", ["MG"],  [null]]], 
                [["LIQUID", ["MG"], [0.469827734]], ["LAVES_C15", ["MG"],  [null]]], 
                [["LIQUID", ["MG"], [0.459862291]], ["LAVES_C15", ["MG"],  [null]]], 
                [["LIQUID", ["MG"], [0.458117356]], ["LAVES_C15", ["MG"],  [null]]], 
                [["LIQUID", ["MG"], [0.453664234]], ["LAVES_C15", ["MG"],  [null]]], 
                [["LIQUID", ["MG"], [0.436900467]], ["LAVES_C15", ["MG"],  [null]]], 
                [["LIQUID", ["MG"], [0.434945874]], ["LAVES_C15", ["MG"],  [null]]], 
                [["LIQUID", ["MG"], [0.433125101]], ["LAVES_C15", ["MG"],  [null]]], 
                [["LIQUID", ["MG"], [0.426495355]], ["LAVES_C15", ["MG"],  [null]]], 
                [["LIQUID", ["MG"], [0.42677898]], ["LAVES_C15", ["MG"],  [null]]], 
                [["LIQUID", ["MG"], [0.424079079]], ["LAVES_C15", ["MG"],  [null]]], 
                [["LIQUID", ["MG"], [0.41170404]], ["LAVES_C15", ["MG"],  [null]]], 
                [["LIQUID", ["MG"], [0.40791216]], ["LAVES_C15", ["MG"],  [null]]], 
                [["LIQUID", ["MG"], [0.405566839]], ["LAVES_C15", ["MG"],  [null]]], 
                [["LIQUID", ["MG"], [0.402622391]], ["LAVES_C15", ["MG"],  [null]]], 
                [["LIQUID", ["MG"], [0.394750088]], ["LAVES_C15", ["MG"],  [null]]], 
                [["LIQUID", ["MG"], [0.39160263]], ["LAVES_C15", ["MG"],  [null]]], 
                [["LIQUID", ["MG"], [0.384347345]], ["LAVES_C15", ["MG"],  [null]]], 
                [["LIQUID", ["MG"], [0.374230206]], ["LAVES_C15", ["MG"],  [null]]], 
                [["LIQUID", ["MG"], [0.366454694]], ["LAVES_C15", ["MG"],  [null]]], 
                [["LIQUID", ["MG"], [0.354448192]], ["LAVES_C15", ["MG"],  [null]]], 
                [["LIQUID", ["MG"], [0.345453039]], ["LAVES_C15", ["MG"],  [null]]], 
                [["LIQUID", ["MG"], [0.327905307]], ["LAVES_C15", ["MG"],  [null]]], 
                [["LIQUID", ["MG"], [0.325239723]], ["LAVES_C15", ["MG"],  [null]]], 
                [["LIQUID", ["MG"], [0.322563115]], ["LAVES_C15", ["MG"],  [null]]], 
                [["LIQUID", ["MG"], [0.309354522]], ["LAVES_C15", ["MG"],  [null]]], 
                [["LIQUID", ["MG"], [0.300571712]], ["LAVES_C15", ["MG"],  [null]]], 
                [["LIQUID", ["MG"], [0.297269508]], ["LAVES_C15", ["MG"],  [null]]], 
                [["LIQUID", ["MG"], [0.289910903]], ["LAVES_C15", ["MG"],  [null]]], 
                [["LIQUID", ["MG"], [0.281756937]], ["LAVES_C15", ["MG"],  [null]]], 
                [["LIQUID", ["MG"], [0.26879151]], ["LAVES_C15", ["MG"],  [null]]], 
                [["LIQUID", ["MG"], [0.263681279]], ["LAVES_C15", ["MG"],  [null]]], 
                [["LIQUID", ["MG"], [0.248490703]], ["LAVES_C15", ["MG"],  [null]]], 
                [["LIQUID", ["MG"], [0.219022491]], ["LAVES_C15", ["MG"],  [null]]], 
                [["LIQUID", ["MG"], [0.218044486]], ["LAVES_C15", ["MG"],  [null]]], 
                [["LIQUID", ["MG"], [0.182109202]], ["FCC_A1", ["MG"],  [null]]], 
                [["LIQUID", ["MG"], [0.161855238]], ["FCC_A1", ["MG"],  [null]]], 
                [["LIQUID", ["MG"], [0.149254262]], ["FCC_A1", ["MG"],  [null]]], 
                [["LIQUID", ["MG"], [0.137528714]], ["FCC_A1", ["MG"],  [null]]], 
                [["LIQUID", ["MG"], [0.098210146]], ["FCC_A1", ["MG"],  [null]]], 
                [["LIQUID", ["MG"], [0.087292384]], ["FCC_A1", ["MG"],  [null]]], 
                [["LIQUID", ["MG"], [0.065702085]], ["FCC_A1", ["MG"],  [null]]], 
                [["LIQUID", ["MG"], [0.056748638]], ["FCC_A1", ["MG"],  [null]]], 
                [["LIQUID", ["MG"], [0.038279491]], ["FCC_A1", ["MG"],  [null]]], 
                [["LIQUID", ["MG"], [0.043247143]], ["FCC_A1", ["MG"],  [null]]]
              ],
  "reference": "Jones1931"
}
