Repository: PhasesResearchLab/ESPEI

=====

ESPEI
=====

.. image:: https://travis-ci.org/PhasesResearchLab/ESPEI.svg?branch=master
    :target: https://travis-ci.org/PhasesResearchLab/ESPEI
    :alt: Travis-CI Build

.. image:: http://readthedocs.org/projects/espei/badge/?version=latest
    :target: http://espei.org/en/latest/?badge=latest
    :alt: Documentation Status

ESPEI, or Extensible Self-optimizing Phase Equilibria Infrastructure, is a tool for automated thermodynamic database development within the CALPHAD method.

The ESPEI package is based on a fork of `pycalphad-fitting`_ and uses `pycalphad`_ for calculating Gibbs free energies of thermodynamic models.
The implementation for ESPEI involves first fitting single-phase data by calculating parameters in thermodynamic models that are linearly described by the single-phase input data.
Then Markov Chain Monte Carlo (MCMC) is used to optimize the candidate models from the single-phase fitting to multi-phase zero-phase fraction data.
Single-phase and multi-phase fitting methods are described in Chapter 3 of `Richard Otis's thesis`_.

The benefit of this approach is the automated, simultaneous fitting for many parameters that yields uncertainty quantification, as shown in Otis and Liu High-Throughput Thermodynamic Modeling and Uncertainty Quantification for ICME. `Jom 69, (2017)`_.

The name and idea of ESPEI are originally based off of Shang, Wang, and Liu, ESPEI: Extensible, Self-optimizing Phase Equilibrium Infrastructure for Magnesium Alloys Magnes. Technol. 2010 617–622 (2010).  

.. _pycalphad-fitting: https://github.com/richardotis/pycalphad-fitting
.. _pycalphad: http://pycalphad.org
.. _Richard Otis's thesis: https://etda.libraries.psu.edu/catalog/s1784k73d
.. _Jom 69, (2017): http://dx.doi.org/10.1007/s11837-017-2318-6

Usage
=====

Run ``espei -h`` to see the options in the command utility.

ESPEI has two different fitting modes: single-phase and multi-phase fitting.
You can run either of these modes or both of them sequentially.

A better format for storing thermodynamic data is under development, but there are examples of the `current datasets format`_

To define the sublattice models you must create a JSON file as well.
Again, this is under development, but here is a working example of `sublattice fit settings`_.

The main output result is going to be a database (defaults to ``out.tdb``)
and an array of the steps in the MCMC chain (defaults to ``chain.txt``).

Full run
--------

A minimal run of ESPEI with single phase fitting and MCMC fitting would involve setting these two files

.. code-block:: bash

    espei --datasets=my-dataset-folder --fit-settings=my-input.json

Single-phase only
-----------------

If you have only heat capacity, entropy and enthalpy data and mixing data (e.g. from first-principles),
you may want to see the starting point for your MCMC calculation.
To do this, simply pass the ``--no-mcmc`` flag to ESPEI

.. code-block:: bash

    espei --no-mcmc --datasets=my-dataset-folder --fit-settings=my-input.json

Multi-phase only
----------------

If you have a database already and just want to do a multi-phase fitting, you can specify a starting TDB file with

.. code-block:: bash

    espei --datasets=my-dataset-folder --fit-settings=my-input.json --input-tdb=my-starting-database.tdb

The TDB file you input must have all of the degrees of freedom you want as FUNCTIONs with names beginning with ``VV``.

Customization
-------------

In all cases, ESPEI lets you control certain aspects of your calculations from the command line. Some useful options are

* ``verbose`` (or ``-v``) controls the logging level. Default is Warning. Using verbose once gives more detail (Info) and twice even more (Debug)

# ESPEI documentation

The ESPEI documentation is a [Quarto](https://quarto.org) website. See the
[contributing guide](developer/contributing.qmd) for details on building
and deploying it.

## TODO:
- Update png logos to the versions with transparency (for dark mode)
- Enable "tabbed" mode in the Cu-Mg tutorials for comparing command line vs. running interactively with Python code
- API docs automation: make API docs more automated in terms of discovery. Using `__all__` and/or pointing to modules with things well documented should simplify.
- Content to add:
  - CLI reference document
  - Need to document equilibrium thermochemical data
  - 2022 workshop Cr-Ni example (with tabbed mode for command line vs. Python)
  - 2023 workshop Cu-Mg example (update Cu-Mg example with UQ steps)
  - Explanation: parameter selection, incorporate details from the 2024 paper
  - Explanation: likelihood functions: incorporate details from dissertation, 2022 Calphad presentation and Courtney's 2024 paper (specifically on ZPF residual)
  - Explanation: MCMC how it works and propagation, specifically the ensemble method used (if we incorporate HMC/NUTS/(insert gradient based MCMC) soon, then we should just wait until that's done)

File: docs/how-to/recipes/plot-phase-diagram-data/input-data/Cu-Mg/zpf/bagnoud1978-microprobe.json
{
    "components": ["CU", "MG"],
    "phases": ["LAVES_C15"],
    "conditions": {
	"P": 101325,
	"T": [573.15, 673.15, 817.15, 817.15, 817.15, 876.15, 876.15, 876.15, 876.15, 922.15, 922.15, 990.15, 990.15]
    },
    "broadcast_conditions": false,
    "output": "ZPF",
    "values":   [
        [["LAVES_C15", ["MG"], [0.3305]]],
        [["LAVES_C15", ["MG"], [0.3305]]],
        [["LAVES_C15", ["MG"], [0.3254]]],
        [["LAVES_C15", ["MG"], [0.3305]]],
        [["LAVES_C15", ["MG"], [0.3405]]],
        [["LAVES_C15", ["MG"], [0.3245]]],
        [["LAVES_C15", ["MG"], [0.3306]]],
        [["LAVES_C15", ["MG"], [0.3401]]],
        [["LAVES_C15", ["MG"], [0.3482]]],
        [["LAVES_C15", ["MG"], [0.3307]]],
        [["LAVES_C15", ["MG"], [0.3241]]],
        [["LAVES_C15", ["MG"], [0.3240]]],
        [["LAVES_C15", ["MG"], [0.3304]]]
    ],
    "reference": "Bagnoud (1978)",
    "bibtex": "bagnoud1978",
    "comment": "Single phase from microprobe (Fig 3. right panel). Two phase estimates in another file."
}

File: docs/how-to/recipes/plot-phase-diagram-data/input-data/Cu-Mg/zpf/bagnoud1978-twophase.json
{
  "components": ["CU", "MG"],
    "phases": ["CUMG2", "FCC_A1", "LAVES_C15", "LIQUID"],
  "conditions": {
      "P": 101325,
      "T": [985.15564,
            916.8051,
            865.0073,
            810.6847,
            775.61176,
            674.095,
            574.1246,
            985.2447,
            913.24316,
            865.56213,
            811.0176,
            774.3126,
            674.9051,
            574.9803]
  },
  "broadcast_conditions": false,
  "output": "ZPF",
  "values":   [
               [["LAVES_C15", ["MG"], [0.31592]], ["FCC_A1", ["MG"], [null]]],
               [["LAVES_C15", ["MG"], [0.31756]], ["FCC_A1", ["MG"], [null]]],
               [["LAVES_C15", ["MG"], [0.31922]], ["FCC_A1", ["MG"], [null]]],
               [["LAVES_C15", ["MG"], [0.32179]], ["FCC_A1", ["MG"], [null]]],
               [["LAVES_C15", ["MG"], [0.32567]], ["FCC_A1", ["MG"], [null]]],
               [["LAVES_C15", ["MG"], [0.32651]], ["FCC_A1", ["MG"], [null]]],
               [["LAVES_C15", ["MG"], [0.32637]], ["FCC_A1", ["MG"], [null]]],
               [["LAVES_C15", ["MG"], [0.33789]], ["LIQUID", ["MG"], [null]]],
               [["LAVES_C15", ["MG"], [0.34683]], ["LIQUID", ["MG"], [null]]],
               [["LAVES_C15", ["MG"], [0.34717]], ["LIQUID", ["MG"], [null]]],
               [["LAVES_C15", ["MG"], [0.33857]], ["CUMG2", ["MG"], [null]]],
               [["LAVES_C15", ["MG"], [0.33816]], ["CUMG2", ["MG"], [null]]],
               [["LAVES_C15", ["MG"], [0.33691]], ["CUMG2", ["MG"], [null]]],
               [["LAVES_C15", ["MG"], [0.33716]], ["CUMG2", ["MG"], [null]]]
              ],
    "reference": "Bagnoud (1978)",
    "bibtex": "bagnoud1978",
    "comment": "solubility lines from Fig 3",
    "weight": 10.0
}

File: docs/how-to/recipes/plot-phase-diagram-data/input-data/Cu-Mg/zpf/jones1931-hcp-solubility.json
{
    "components": ["CU", "MG"],
    "phases": ["HCP_A3", "CUMG2"],
    "conditions": {
	"P": 101325,
	"T": [733.15, 743.15, 753.15]
    },
    "broadcast_conditions": false,
    "output": "ZPF",
    "values":   [
	[["HCP_A3", ["CU"], [0.0001052]], ["CUMG2", ["MG"], [null]]],
	[["HCP_A3", ["CU"], [0.0001052]], ["CUMG2", ["MG"], [null]]],
	[["HCP_A3", ["CU"], [0.001134]], ["CUMG2", ["MG"], [null]]]
    ],
    "reference": "Jones (1931)",
    "bibtex": "jones1931",
    "comment": "Interpolated composition from Table 6"
}

File: docs/how-to/recipes/plot-phase-diagram-data/input-data/Cu-Mg/zpf/jones1931-solubility-multiphase.json
{
  "components": ["CU", "MG"],
  "phases": ["LIQUID", "FCC_A1", "LAVES_C15"],
  "conditions": {
      "P": 101325,
      "T": [773.85, 872.75, 951.15, 973.15, 1001.35, 1088.45, 1174.25]
  },
  "broadcast_conditions": false,
  "output": "ZPF",
  "values":   [
               [["FCC_A1", ["MG"], [0.0545706]], ["LAVES_C15", ["MG"], [null]]],
               [["FCC_A1", ["MG"], [0.0551807]], ["LAVES_C15", ["MG"], [null]]],
               [["FCC_A1", ["MG"], [0.0621264]], ["LAVES_C15", ["MG"], [null]]],
               [["FCC_A1", ["MG"], [0.0666104]], ["LAVES_C15", ["MG"], [null]]],
               [["FCC_A1", ["MG"], [0.0679314]], ["LIQUID", ["MG"], [null]]],
               [["FCC_A1", ["MG"], [0.0459052]], ["LIQUID", ["MG"], [null]]],
               [["FCC_A1", ["MG"], [0.0329389]], ["LIQUID", ["MG"], [null]]]
              ],
    "reference": "Jones (1931)",
    "bibtex": "jones1931",
    "comment": "solubility lines from Fig A, converted to atomic percent",
    "weight": 10.0
}

File: docs/how-to/recipes/plot-phase-diagram-data/input-data/Cu-Mg/zpf/jones1931-solubility.json
{
    "components": ["CU", "MG"],
    "phases": ["FCC_A1"],
    "conditions": {
	"P": 101325,
	"T": [
        1173.15, 1173.15,
        1088.15, 1088.15,
        1088.15, 1088.15, 1088.15,
        973.15, 973.15, 973.15,
        873.15, 873.15, 873.15, 873.15,
        873.15, 873.15, 873.15, 873.15,
        773.15, 773.15, 773.15,
        773.15, 773.15
    ]
    },
    "broadcast_conditions": false,
    "output": "ZPF",
    "values":   [
        [["FCC_A1", ["MG"], [0.03105]]], [["FCC_A1", ["MG"], [0.02737]]],
        [["FCC_A1", ["MG"], [0.03339]]], [["FCC_A1", ["MG"], [0.04437]]],
        [["FCC_A1", ["MG"], [0.02737]]], [["FCC_A1", ["MG"], [0.03105]]], [["FCC_A1", ["MG"], [0.03664]]],
        [["FCC_A1", ["MG"], [0.05016]]], [["FCC_A1", ["MG"], [0.05989]]], [["FCC_A1", ["MG"], [0.06326]]],
        [["FCC_A1", ["MG"], [0.03105]]], [["FCC_A1", ["MG"], [0.03664]]], [["FCC_A1", ["MG"], [0.04605]]], [["FCC_A1", ["MG"], [0.05259]]],
        [["FCC_A1", ["MG"], [0.03105]]], [["FCC_A1", ["MG"], [0.03664]]], [["FCC_A1", ["MG"], [0.04605]]], [["FCC_A1", ["MG"], [0.05303]]],
        [["FCC_A1", ["MG"], [0.03339]]], [["FCC_A1", ["MG"], [0.04745]]], [["FCC_A1", ["MG"], [0.05303]]],
        [["FCC_A1", ["MG"], [0.05303]]], [["FCC_A1", ["MG"], [0.05756]]]
    ],
    "reference": "Jones (1931)",
    "bibtex": "jones1931",
    "comment": "Single phase data from Table 5, as represented in Figure A. Multi-phase estimates in another file."
}

File: docs/how-to/recipes/plot-phase-diagram-data/input-data/Cu-Mg/zpf/sahmen1908.json
{
  "components": ["CU", "MG"],
  "phases": ["LIQUID", "FCC_A1", "LAVES_C15", "CUMG2", "HCP_A3"],
  "conditions": {
	  "P": 101325,
	  "T": [1337.97, 1262.238, 1170.215, 1009.008, 1060.684,
		1070.972, 1072.518, 1065.141, 1063.229, 1048.453, 877.544, 838.242, 842.121,
		844.463, 841.966, 833.645, 783.774, 823.756, 889.248]
  },
  "broadcast_conditions": false,
  "output": "ZPF",
  "values":   [
      [["LIQUID", ["MG"], [0.0246992]], ["FCC_A1", ["MG"],  [null]]],
      [["LIQUID", ["MG"], [0.0712664]], ["FCC_A1", ["MG"],  [null]]],
      [["LIQUID", ["MG"], [0.128725]], ["FCC_A1", ["MG"],  [null]]],
      [["LIQUID", ["MG"], [0.221676]], ["FCC_A1", ["MG"],  [null]]],
      [["LIQUID", ["MG"], [0.280253]], ["LAVES_C15", ["MG"],  [null]]],
      [["LIQUID", ["MG"], [0.334848]], ["LAVES_C15", ["MG"], [null]]],
      [["LIQUID", ["MG"], [0.350877]], ["LAVES_C15", ["MG"], [null]]],
      [["LIQUID", ["MG"], [0.365138]], ["LAVES_C15", ["MG"], [null]]],
      [["LIQUID", ["MG"], [0.424301]], ["LAVES_C15", ["MG"], [null]]],
      [["LIQUID", ["MG"], [0.457622]], ["LAVES_C15", ["MG"], [null]]],
      [["LIQUID", ["MG"], [0.542388]], ["LAVES_C15", ["MG"], [null]]],
      [["LIQUID", ["MG"], [0.610445]], ["CUMG2", ["MG"], [null]]],
      [["LIQUID", ["MG"], [0.647318]], ["CUMG2", ["MG"], [null]]],
      [["LIQUID", ["MG"], [0.666563]], ["CUMG2", ["MG"], [null]]],
      [["LIQUID", ["MG"], [0.679315]], ["CUMG2", ["MG"], [null]]],
      [["LIQUID", ["MG"], [0.720758]], ["CUMG2", ["MG"], [null]]],
      [["LIQUID", ["MG"], [0.791814]], ["CUMG2", ["MG"], [null]]],
      [["LIQUID", ["MG"], [0.917371]], ["HCP_A3", ["MG"], [null]]],
      [["LIQUID", ["MG"], [0.97301]], ["HCP_A3", ["MG"], [null]]]
              ],
  "reference": "Sahmen (1908)",
  "bibtex": "sahmen1908"
}
