Repository: PhasesResearchLab/ESPEI

=====

ESPEI
=====

.. image:: https://travis-ci.org/PhasesResearchLab/ESPEI.svg?branch=master
    :target: https://travis-ci.org/PhasesResearchLab/ESPEI
    :alt: Travis-CI Build

.. image:: http://readthedocs.org/projects/espei/badge/?version=latest
    :target: http://espei.org/en/latest/?badge=latest
    :alt: Documentation Status

ESPEI, or Extensible Self-optimizing Phase Equilibria Infrastructure, is a tool for automated thermodynamic database development within the CALPHAD method.

The ESPEI package is based on a fork of `pycalphad-fitting`_ and uses `pycalphad`_ for calculating Gibbs free energies of thermodynamic models.
The implementation for ESPEI involves first fitting single-phase data by calculating parameters in thermodynamic models that are linearly described by the single-phase input data.
Then Markov Chain Monte Carlo (MCMC) is used to optimize the candidate models from the single-phase fitting to multi-phase zero-phase fraction data.
Single-phase and multi-phase fitting methods are described in Chapter 3 of `Richard Otis's thesis`_.

The benefit of this approach is the automated, simultaneous fitting for many parameters that yields uncertainty quantification, as shown in Otis and Liu High-Throughput Thermodynamic Modeling and Uncertainty Quantification for ICME. `Jom 69, (2017)`_.

The name and idea of ESPEI are originally based off of Shang, Wang, and Liu, ESPEI: Extensible, Self-optimizing Phase Equilibrium Infrastructure for Magnesium Alloys Magnes. Technol. 2010 617–622 (2010).  

.. _pycalphad-fitting: https://github.com/richardotis/pycalphad-fitting
.. _pycalphad: http://pycalphad.org
.. _Richard Otis's thesis: https://etda.libraries.psu.edu/catalog/s1784k73d
.. _Jom 69, (2017): http://dx.doi.org/10.1007/s11837-017-2318-6

Usage
=====

Run ``espei -h`` to see the options in the command utility.

ESPEI has two different fitting modes: single-phase and multi-phase fitting.
You can run either of these modes or both of them sequentially.

A better format for storing thermodynamic data is under development, but there are examples of the `current datasets format`_

To define the sublattice models you must create a JSON file as well.
Again, this is under development, but here is a working example of `sublattice fit settings`_.

The main output result is going to be a database (defaults to ``out.tdb``)
and an array of the steps in the MCMC chain (defaults to ``chain.txt``).

Full run
--------

A minimal run of ESPEI with single phase fitting and MCMC fitting would involve setting these two files

.. code-block:: bash

    espei --datasets=my-dataset-folder --fit-settings=my-input.json

Single-phase only
-----------------

If you have only heat capacity, entropy and enthalpy data and mixing data (e.g. from first-principles),
you may want to see the starting point for your MCMC calculation.
To do this, simply pass the ``--no-mcmc`` flag to ESPEI

.. code-block:: bash

    espei --no-mcmc --datasets=my-dataset-folder --fit-settings=my-input.json

Multi-phase only
----------------

If you have a database already and just want to do a multi-phase fitting, you can specify a starting TDB file with

.. code-block:: bash

    espei --datasets=my-dataset-folder --fit-settings=my-input.json --input-tdb=my-starting-database.tdb

The TDB file you input must have all of the degrees of freedom you want as FUNCTIONs with names beginning with ``VV``.

Customization
-------------

In all cases, ESPEI lets you control certain aspects of your calculations from the command line. Some useful options are

* ``verbose`` (or ``-v``) controls the logging level. Default is Warning. Using verbose once gives more detail (Info) and twice even more (Debug)

# ESPEI documentation

The ESPEI documentation is a [Quarto](https://quarto.org) website. See the
[contributing guide](developer/contributing.qmd) for details on building
and deploying it.

## TODO:
- Update png logos to the versions with transparency (for dark mode)
- Enable "tabbed" mode in the Cu-Mg tutorials for comparing command line vs. running interactively with Python code
- API docs automation: make API docs more automated in terms of discovery. Using `__all__` and/or pointing to modules with things well documented should simplify.
- Content to add:
  - CLI reference document
  - Need to document equilibrium thermochemical data
  - 2022 workshop Cr-Ni example (with tabbed mode for command line vs. Python)
  - 2023 workshop Cu-Mg example (update Cu-Mg example with UQ steps)
  - Explanation: parameter selection, incorporate details from the 2024 paper
  - Explanation: likelihood functions: incorporate details from dissertation, 2022 Calphad presentation and Courtney's 2024 paper (specifically on ZPF residual)
  - Explanation: MCMC how it works and propagation, specifically the ensemble method used (if we incorporate HMC/NUTS/(insert gradient based MCMC) soon, then we should just wait until that's done)

File: docs/how-to/recipes/zpf-driving-forces/input-data/activity/pugliese1970-1073K.json
{
  "disabled": true,
  "components": ["CR", "NI"],
  "phases": ["BCC_A2"],
  "reference_state": {
    "phases": ["BCC_A2"],
    "conditions": {
      "P": 101325,
      "T": 1073.15,
      "X_CR": 1.0
    }
  },
  "conditions": {
    "P": 101325,
    "T": 1073.15,
    "X_CR": [0.25, 0.35, 0.40, 0.45, 0.55, 0.65, 0.70, 0.75, 0.80, 0.85, 0.90, 0.95, 0.98]
  },
  "output": "ACR_CR",
    "values":   [[[0.27, 0.51, 0.802, 0.916, 0.9 , 0.911, 0.903, 0.911, 0.908, 0.913, 0.907, 0.914, 0.959]]],
  "reference": "Pugliese (1970)", "bibtex": "pugliese1970",
  "comment": "From Table 2",
  "author": "Bocklund, Brandon"
}

File: docs/how-to/recipes/zpf-driving-forces/input-data/activity/pugliese1970-1173K.json
{
  "disabled": true,
  "components": ["CR", "NI"],
  "phases": ["BCC_A2"],
  "reference_state": {
    "phases": ["BCC_A2"],
    "conditions": {
      "P": 101325,
      "T": 1173.15,
      "X_CR": 1.0
    }
  },
  "conditions": {
    "P": 101325,
    "T": 1173.15,
    "X_CR": [0.25, 0.35, 0.40, 0.45, 0.55, 0.65, 0.70, 0.75, 0.80, 0.85, 0.90, 0.95, 0.98]
  },
  "output": "ACR_CR",
    "values":   [[[0.251, 0.48, 0.741, 0.93, 0.931, 0.927, 0.93, 0.931, 0.919, 0.921, 0.926, 0.933, 0.965]]],
  "reference": "Pugliese (1970)", "bibtex": "pugliese1970",
  "comment": "From Table 2",
  "author": "Bocklund, Brandon"
}

File: docs/how-to/recipes/zpf-driving-forces/input-data/activity/pugliese1970-1273K.json
{
  "disabled": true,
  "components": ["CR", "NI"],
  "phases": ["BCC_A2"],
  "reference_state": {
    "phases": ["BCC_A2"],
    "conditions": {
      "P": 101325,
      "T": 1273.15,
      "X_CR": 1.0
    }
  },
  "conditions": {
    "P": 101325,
    "T": 1273.15,
    "X_CR": [0.25, 0.35, 0.40, 0.45, 0.55, 0.65, 0.70, 0.75, 0.80, 0.85, 0.90, 0.95, 0.98]
  },
  "output": "ACR_CR",
    "values":   [[[0.231, 0.452, 0.61, 0.952, 0.952, 0.95, 0.952, 0.952, 0.947, 0.949, 0.953, 0.976, 0.99]]],
  "reference": "Pugliese (1970)", "bibtex": "pugliese1970",
  "comment": "From Table 2",
  "author": "Bocklund, Brandon"
}

File: docs/how-to/recipes/zpf-driving-forces/input-data/activity/pugliese1970-1373K.json
{
  "disabled": true,
  "components": ["CR", "NI"],
  "phases": ["BCC_A2"],
  "reference_state": {
    "phases": ["BCC_A2"],
    "conditions": {
      "P": 101325,
      "T": 1373.15,
      "X_CR": 1.0
    }
  },
  "conditions": {
    "P": 101325,
    "T": 1373.15,
    "X_CR": [0.25, 0.35, 0.40, 0.45, 0.55, 0.65, 0.70, 0.75, 0.80, 0.85, 0.90, 0.95, 0.98]
  },
  "output": "ACR_CR",
    "values":   [[[0.239, 0.422, 0.53, 0.783, 0.969, 0.973, 0.97, 0.972, 0.971, 0.967, 0.972, 0.985, 0.992]]],
  "reference": "Pugliese (1970)", "bibtex": "pugliese1970",
  "comment": "From Table 2",
  "author": "Bocklund, Brandon"
}

File: docs/how-to/recipes/zpf-driving-forces/input-data/activity/pugliese1970-1448K.json
{
  "disabled": true,
  "components": ["CR", "NI"],
  "phases": ["BCC_A2"],
  "reference_state": {
    "phases": ["BCC_A2"],
    "conditions": {
      "P": 101325,
      "T": 1448.15,
      "X_CR": 1.0
    }
  },
  "conditions": {
    "P": 101325,
    "T": 1448.15,
    "X_CR": [0.25, 0.35, 0.40, 0.45, 0.55, 0.65, 0.70, 0.75, 0.80, 0.85, 0.90, 0.95, 0.98]
  },
  "output": "ACR_CR",
    "values":   [[[0.222, 0.413, 0.53, 0.692, 0.981, 0.98, 0.979, 0.983, 0.979, 0.98, 0.99, 0.112, 0.998]]],
  "reference": "Pugliese (1970)", "bibtex": "pugliese1970",
  "comment": "From Table 2",
  "author": "Bocklund, Brandon"
}
