Repository: PhasesResearchLab/ESPEI

=====

ESPEI
=====

.. image:: https://travis-ci.org/PhasesResearchLab/ESPEI.svg?branch=master
    :target: https://travis-ci.org/PhasesResearchLab/ESPEI
    :alt: Travis-CI Build

.. image:: http://readthedocs.org/projects/espei/badge/?version=latest
    :target: http://espei.org/en/latest/?badge=latest
    :alt: Documentation Status

ESPEI, or Extensible Self-optimizing Phase Equilibria Infrastructure, is a tool for automated thermodynamic database development within the CALPHAD method.

The ESPEI package is based on a fork of `pycalphad-fitting`_ and uses `pycalphad`_ for calculating Gibbs free energies of thermodynamic models.
The implementation for ESPEI involves first fitting single-phase data by calculating parameters in thermodynamic models that are linearly described by the single-phase input data.
Then Markov Chain Monte Carlo (MCMC) is used to optimize the candidate models from the single-phase fitting to multi-phase zero-phase fraction data.
Single-phase and multi-phase fitting methods are described in Chapter 3 of `Richard Otis's thesis`_.

The benefit of this approach is the automated, simultaneous fitting for many parameters that yields uncertainty quantification, as shown in Otis and Liu High-Throughput Thermodynamic Modeling and Uncertainty Quantification for ICME. `Jom 69, (2017)`_.

The name and idea of ESPEI are originally based off of Shang, Wang, and Liu, ESPEI: Extensible, Self-optimizing Phase Equilibrium Infrastructure for Magnesium Alloys Magnes. Technol. 2010 617–622 (2010).  

.. _pycalphad-fitting: https://github.com/richardotis/pycalphad-fitting
.. _pycalphad: http://pycalphad.org
.. _Richard Otis's thesis: https://etda.libraries.psu.edu/catalog/s1784k73d
.. _Jom 69, (2017): http://dx.doi.org/10.1007/s11837-017-2318-6

Usage
=====

Run ``espei -h`` to see the options in the command utility.

ESPEI has two different fitting modes: single-phase and multi-phase fitting.
You can run either of these modes or both of them sequentially.

A better format for storing thermodynamic data is under development, but there are examples of the `current datasets format`_

To define the sublattice models you must create a JSON file as well.
Again, this is under development, but here is a working example of `sublattice fit settings`_.

The main output result is going to be a database (defaults to ``out.tdb``)
and an array of the steps in the MCMC chain (defaults to ``chain.txt``).

Full run
--------

A minimal run of ESPEI with single phase fitting and MCMC fitting would involve setting these two files

.. code-block:: bash

    espei --datasets=my-dataset-folder --fit-settings=my-input.json

Single-phase only
-----------------

If you have only heat capacity, entropy and enthalpy data and mixing data (e.g. from first-principles),
you may want to see the starting point for your MCMC calculation.
To do this, simply pass the ``--no-mcmc`` flag to ESPEI

.. code-block:: bash

    espei --no-mcmc --datasets=my-dataset-folder --fit-settings=my-input.json

Multi-phase only
----------------

If you have a database already and just want to do a multi-phase fitting, you can specify a starting TDB file with

.. code-block:: bash

    espei --datasets=my-dataset-folder --fit-settings=my-input.json --input-tdb=my-starting-database.tdb

The TDB file you input must have all of the degrees of freedom you want as FUNCTIONs with names beginning with ``VV``.

Customization
-------------

In all cases, ESPEI lets you control certain aspects of your calculations from the command line. Some useful options are

* ``verbose`` (or ``-v``) controls the logging level. Default is Warning. Using verbose once gives more detail (Info) and twice even more (Debug)

# ESPEI documentation

The ESPEI documentation is a [Quarto](https://quarto.org) website. See the
[contributing guide](developer/contributing.qmd) for details on building
and deploying it.

## TODO:
- Update png logos to the versions with transparency (for dark mode)
- Enable "tabbed" mode in the Cu-Mg tutorials for comparing command line vs. running interactively with Python code
- API docs automation: make API docs more automated in terms of discovery. Using `__all__` and/or pointing to modules with things well documented should simplify.
- Content to add:
  - CLI reference document
  - Need to document equilibrium thermochemical data
  - 2022 workshop Cr-Ni example (with tabbed mode for command line vs. Python)
  - 2023 workshop Cu-Mg example (update Cu-Mg example with UQ steps)
  - Explanation: parameter selection, incorporate details from the 2024 paper
  - Explanation: likelihood functions: incorporate details from dissertation, 2022 Calphad presentation and Courtney's 2024 paper (specifically on ZPF residual)
  - Explanation: MCMC how it works and propagation, specifically the ensemble method used (if we incorporate HMC/NUTS/(insert gradient based MCMC) soon, then we should just wait until that's done)

File: docs/how-to/recipes/zpf-driving-forces/input-data/non-equilibrium-thermochemical/LIQUID/HM/saltykov2002.json
{
  "components": ["CR", "NI"],
  "phases": ["LIQUID"],
  "solver": {
    "mode": "manual",
    "sublattice_site_ratios": [1],
    "sublattice_configurations": [[["CR", "NI"]], [["CR", "NI"]], [["CR", "NI"]], [["CR", "NI"]], [["CR", "NI"]], [["CR", "NI"]], [["CR", "NI"]], [["CR", "NI"]], [["CR", "NI"]], [["CR", "NI"]],[["CR", "NI"]],
      [["CR", "NI"]], [["CR", "NI"]], [["CR", "NI"]], [["CR", "NI"]], [["CR", "NI"]], [["CR", "NI"]], [["CR", "NI"]], [["CR", "NI"]], [["CR", "NI"]], [["CR", "NI"]],[["CR", "NI"]],
      [["CR", "NI"]], [["CR", "NI"]]],
    "sublattice_occupancies": [
[[0.023, 0.977]],
[[0.048, 0.952]],
[[0.075, 0.925]],
[[0.073, 0.927]],
[[0.102, 0.898]],
[[0.135, 0.865]],
[[0.168, 0.832]],
[[0.166, 0.834]],
[[0.199, 0.801]],
[[0.233, 0.767]],
[[0.267, 0.733]],
[[0.263, 0.737]],
[[0.294, 0.706]],
[[0.325, 0.675]],
[[0.355, 0.645]],
[[0.351, 0.649]],
[[0.381, 0.619]],
[[0.410, 0.590]],
[[0.436, 0.564]],
[[0.432, 0.568]],
[[0.457, 0.543]],
[[0.481, 0.519]],
[[0.503, 0.497]],
[[0.498, 0.502]]
    ]
  },
  "conditions": {
    "P": 101325,
    "T": 1729
  },
  "output": "HM_MIX",
  "values": [[[-300, -700, -1200, -1200, -1600, -2100, -2400, -2400, -2600, -2700, -2800, -2800, -2900, -2900, -3000, -3000, -3000, -2900, -2900, -2900, -2900, -3000, -2900, -2900]]],
  "reference": "Saltykov (2002)", "bibtex": "saltykov2002",
  "comment": "From Table 1."
}

File: docs/how-to/recipes/zpf-driving-forces/input-data/non-equilibrium-thermochemical/LIQUID/HM/thiedemann1998.json
{
  "components": ["CR", "NI"],
  "phases": ["LIQUID"],
  "solver": {
    "mode": "manual",
    "sublattice_site_ratios": [1],
    "sublattice_configurations": [[["CR", "NI"]], [["CR", "NI"]], [["CR", "NI"]], [["CR", "NI"]], [["CR", "NI"]], [["CR", "NI"]], [["CR", "NI"]], [["CR", "NI"]], [["CR", "NI"]], [["CR", "NI"]],[["CR", "NI"]],
      [["CR", "NI"]], [["CR", "NI"]], [["CR", "NI"]], [["CR", "NI"]], [["CR", "NI"]], [["CR", "NI"]], [["CR", "NI"]], [["CR", "NI"]], [["CR", "NI"]], [["CR", "NI"]],[["CR", "NI"]],
      [["CR", "NI"]], [["CR", "NI"]], [["CR", "NI"]], [["CR", "NI"]], [["CR", "NI"]], [["CR", "NI"]]],
    "sublattice_occupancies": [
      [[0.032, 0.968]],
      [[0.045, 0.956]],
      [[0.065, 0.935]],
      [[0.097, 0.903]],
      [[0.098, 0.902]],
      [[0.130, 0.870]],
      [[0.144, 0.856]],
      [[0.161, 0.839]],
      [[0.192, 0.809]],
      [[0.187, 0.813]],
      [[0.224, 0.776]],
      [[0.226, 0.774]],
      [[0.255, 0.745]],
      [[0.262, 0.738]],
      [[0.286, 0.714]],
      [[0.298, 0.702]],
      [[0.322, 0.678]],
      [[0.332, 0.668]],
      [[0.359, 0.641]],
      [[0.368, 0.632]],
      [[0.393, 0.608]],
      [[0.402, 0.598]],
      [[0.431, 0.569]],
      [[0.434, 0.566]],
      [[0.463, 0.537]],
      [[0.462, 0.538]],
      [[0.490, 0.511]],
      [[0.511, 0.489]]
    ]
  },
  "conditions": {
    "P": 101325,
    "T": 1990
  },
  "output": "HM_MIX",
    "values":   [[[-531.6, -861.9, -1046, -1231, -1543, -1702, -1764, -1852, -2167, -2123, -2266, -2612, -2615, -2659, -2740, -2905, -3142, -3039, -3301, -3268, -3469, -3747, -3655, -3794, -3797, -3667, -3687, -3845]]],
  "reference": "Thiedemann (1998)", "bibtex": "thiedemann1998",
  "comment": "Digitzed by all open symbols from Figure 2."
}
