Repository: PhasesResearchLab/ESPEI

=====

ESPEI
=====

.. image:: https://travis-ci.org/PhasesResearchLab/ESPEI.svg?branch=master
    :target: https://travis-ci.org/PhasesResearchLab/ESPEI
    :alt: Travis-CI Build

.. image:: http://readthedocs.org/projects/espei/badge/?version=latest
    :target: http://espei.org/en/latest/?badge=latest
    :alt: Documentation Status

ESPEI, or Extensible Self-optimizing Phase Equilibria Infrastructure, is a tool for automated thermodynamic database development within the CALPHAD method.

The ESPEI package is based on a fork of `pycalphad-fitting`_ and uses `pycalphad`_ for calculating Gibbs free energies of thermodynamic models.
The implementation for ESPEI involves first fitting single-phase data by calculating parameters in thermodynamic models that are linearly described by the single-phase input data.
Then Markov Chain Monte Carlo (MCMC) is used to optimize the candidate models from the single-phase fitting to multi-phase zero-phase fraction data.
Single-phase and multi-phase fitting methods are described in Chapter 3 of `Richard Otis's thesis`_.

The benefit of this approach is the automated, simultaneous fitting for many parameters that yields uncertainty quantification, as shown in Otis and Liu High-Throughput Thermodynamic Modeling and Uncertainty Quantification for ICME. `Jom 69, (2017)`_.

The name and idea of ESPEI are originally based off of Shang, Wang, and Liu, ESPEI: Extensible, Self-optimizing Phase Equilibrium Infrastructure for Magnesium Alloys Magnes. Technol. 2010 617–622 (2010).  

.. _pycalphad-fitting: https://github.com/richardotis/pycalphad-fitting
.. _pycalphad: http://pycalphad.org
.. _Richard Otis's thesis: https://etda.libraries.psu.edu/catalog/s1784k73d
.. _Jom 69, (2017): http://dx.doi.org/10.1007/s11837-017-2318-6

Usage
=====

Run ``espei -h`` to see the options in the command utility.

ESPEI has two different fitting modes: single-phase and multi-phase fitting.
You can run either of these modes or both of them sequentially.

A better format for storing thermodynamic data is under development, but there are examples of the `current datasets format`_

To define the sublattice models you must create a JSON file as well.
Again, this is under development, but here is a working example of `sublattice fit settings`_.

The main output result is going to be a database (defaults to ``out.tdb``)
and an array of the steps in the MCMC chain (defaults to ``chain.txt``).

Full run
--------

A minimal run of ESPEI with single phase fitting and MCMC fitting would involve setting these two files

.. code-block:: bash

    espei --datasets=my-dataset-folder --fit-settings=my-input.json

Single-phase only
-----------------

If you have only heat capacity, entropy and enthalpy data and mixing data (e.g. from first-principles),
you may want to see the starting point for your MCMC calculation.
To do this, simply pass the ``--no-mcmc`` flag to ESPEI

.. code-block:: bash

    espei --no-mcmc --datasets=my-dataset-folder --fit-settings=my-input.json

Multi-phase only
----------------

If you have a database already and just want to do a multi-phase fitting, you can specify a starting TDB file with

.. code-block:: bash

    espei --datasets=my-dataset-folder --fit-settings=my-input.json --input-tdb=my-starting-database.tdb

The TDB file you input must have all of the degrees of freedom you want as FUNCTIONs with names beginning with ``VV``.

Customization
-------------

In all cases, ESPEI lets you control certain aspects of your calculations from the command line. Some useful options are

* ``verbose`` (or ``-v``) controls the logging level. Default is Warning. Using verbose once gives more detail (Info) and twice even more (Debug)

# ESPEI documentation

The ESPEI documentation is a [Quarto](https://quarto.org) website. See the
[contributing guide](developer/contributing.qmd) for details on building
and deploying it.

## TODO:
- Update png logos to the versions with transparency (for dark mode)
- Enable "tabbed" mode in the Cu-Mg tutorials for comparing command line vs. running interactively with Python code
- API docs automation: make API docs more automated in terms of discovery. Using `__all__` and/or pointing to modules with things well documented should simplify.
- Content to add:
  - CLI reference document
  - Need to document equilibrium thermochemical data
  - 2022 workshop Cr-Ni example (with tabbed mode for command line vs. Python)
  - 2023 workshop Cu-Mg example (update Cu-Mg example with UQ steps)
  - Explanation: parameter selection, incorporate details from the 2024 paper
  - Explanation: likelihood functions: incorporate details from dissertation, 2022 Calphad presentation and Courtney's 2024 paper (specifically on ZPF residual)
  - Explanation: MCMC how it works and propagation, specifically the ensemble method used (if we incorporate HMC/NUTS/(insert gradient based MCMC) soon, then we should just wait until that's done)

File: docs/how-to/recipes/zpf-driving-forces/input-data/zpf/bechtoldt1961-fig1.json
{
    "components": ["CR", "NI"],
    "phases": ["BCC_A2", "FCC_A1", "LIQUID"],
    "conditions": {
        "T": [1721, 1701, 1701, 1671, 1636, 1636, 1599, 1584, 1573, 1547, 1537, 1522, 1511, 1496, 1486, 1470, 1462, 1447, 1437, 1434, 1421, 1398, 1595, 1521],
        "P": [101325.0]
    },
    "output": "ZPF",
    "values": [
        [["BCC_A2", ["NI"], [0.2045]], ["LIQUID", ["NI"], [null]]],
        [["BCC_A2", ["NI"], [0.2190]], ["LIQUID", ["NI"], [null]]],
        [["BCC_A2", ["NI"], [0.2478]], ["LIQUID", ["NI"], [null]]],
        [["BCC_A2", ["NI"], [0.2663]], ["LIQUID", ["NI"], [null]]],
        [["BCC_A2", ["NI"], [0.3109]], ["LIQUID", ["NI"], [null]]],
        [["BCC_A2", ["NI"], [0.3293]], ["LIQUID", ["NI"], [null]]],

        [["BCC_A2", ["NI"], [0.3805]], ["FCC_A1", ["NI"], [null]]],
        [["BCC_A2", ["NI"], [0.3655]], ["FCC_A1", ["NI"], [null]]],
        [["BCC_A2", ["NI"], [0.3479]], ["FCC_A1", ["NI"], [null]]],
        [["BCC_A2", ["NI"], [0.3480]], ["FCC_A1", ["NI"], [null]]],
        [["BCC_A2", ["NI"], [0.3311]], ["FCC_A1", ["NI"], [null]]],
        [["BCC_A2", ["NI"], [0.3207]], ["FCC_A1", ["NI"], [null]]],
        [["BCC_A2", ["NI"], [0.3116]], ["FCC_A1", ["NI"], [null]]],
        [["BCC_A2", ["NI"], [0.2986]], ["FCC_A1", ["NI"], [null]]],
        [["BCC_A2", ["NI"], [0.2849]], ["FCC_A1", ["NI"], [null]]],
        [["BCC_A2", ["NI"], [0.2660]], ["FCC_A1", ["NI"], [null]]],
        [["BCC_A2", ["NI"], [0.2490]], ["FCC_A1", ["NI"], [null]]],
        [["BCC_A2", ["NI"], [0.2360]], ["FCC_A1", ["NI"], [null]]],
        [["BCC_A2", ["NI"], [0.2191]], ["FCC_A1", ["NI"], [null]]],
        [["BCC_A2", ["NI"], [0.1903]], ["FCC_A1", ["NI"], [null]]],
        [["BCC_A2", ["NI"], [0.1760]], ["FCC_A1", ["NI"], [null]]],
        [["BCC_A2", ["NI"], [0.1617]], ["FCC_A1", ["NI"], [null]]],

        [["FCC_A1", ["NI"], [0.4956]], ["BCC_A2", ["NI"], [null]]],
        [["FCC_A1", ["NI"], [0.4947]], ["BCC_A2", ["NI"], [null]]]
    ],
    "reference": "Bechtoldt (1961)", "bibtex": "bechtoldt1961",
    "comment": "Digitized from figure 1",
    "author": "Bocklund, Brandon"
}

File: docs/how-to/recipes/zpf-driving-forces/input-data/zpf/dench1963.json
{
    "components": ["CR", "NI"],
    "phases": ["BCC_A2", "FCC_A1"],
    "conditions": {
        "T": [1556, 1512, 1481, 1403, 1347],
        "P": [101325.0]
    },
    "output": "ZPF",
    "values": [
        [["BCC_A2", ["CR"], [0.647]], ["FCC_A1", ["CR"], [null]]],
        [["BCC_A2", ["CR"], [0.672]], ["FCC_A1", ["CR"], [null]]],
        [["BCC_A2", ["CR"], [0.697]], ["FCC_A1", ["CR"], [null]]],
        [["BCC_A2", ["CR"], [0.797]], ["FCC_A1", ["CR"], [null]]],
        [["BCC_A2", ["CR"], [0.898]], ["FCC_A1", ["CR"], [null]]]
    ],
    "reference": "Dench (1963)", "bibtex": "dench1963",
    "comment": "Digitized from figure 8",
    "author": "Bocklund, Brandon"
}

File: docs/how-to/recipes/zpf-driving-forces/input-data/zpf/karmazin1982.json
{
    "components": ["CR", "NI"],
    "phases": ["BCC_A2", "FCC_A1"],
    "conditions": {
        "T": [826, 875, 975, 1077, 1070, 1175, 1230],
        "P": [101325.0]
    },
    "output": "ZPF",
    "values": [
        [["FCC_A1", ["CR"], [0.3329]], ["BCC_A2", ["NI"], [null]]],
        [["FCC_A1", ["CR"], [0.3436]], ["BCC_A2", ["NI"], [null]]],
        [["FCC_A1", ["CR"], [0.3738]], ["BCC_A2", ["NI"], [null]]],
        [["FCC_A1", ["CR"], [0.4]], ["BCC_A2", ["NI"], [null]]],
        [["FCC_A1", ["CR"], [0.4]], ["BCC_A2", ["NI"], [null]]],
        [["FCC_A1", ["CR"], [0.4282]], ["BCC_A2", ["NI"], [null]]],
        [["FCC_A1", ["CR"], [0.4403]], ["BCC_A2", ["NI"], [null]]]
    ],
    "reference": "Karmazin (1982)", "bibtex": "karmazin1982",
    "comment": "Digitized from figure 8, ignoring the metastable point within Ni2Cr",
    "author": "Bocklund, Brandon"
}

File: docs/how-to/recipes/zpf-driving-forces/input-data/zpf/svechnikov1962.json
{
    "components": ["CR", "NI"],
    "phases": ["BCC_A2", "LIQUID"],
    "conditions": {
        "T": [2055, 1985, 1934, 1815, 1782, 1747, 1725, 1703, 1682, 1660, 1650, 1669, 1767, 1822, 1940],
        "P": [101325.0]
    },
    "output": "ZPF",
    "values": [
        [["LIQUID", ["CR"], [0.912]], ["BCC_A2", ["CR"], [null]]],
        [["LIQUID", ["CR"], [0.842]], ["BCC_A2", ["CR"], [null]]],
        [["LIQUID", ["CR"], [0.792]], ["BCC_A2", ["CR"], [null]]],
        [["LIQUID", ["CR"], [0.692]], ["BCC_A2", ["CR"], [null]]],
        [["LIQUID", ["CR"], [0.671]], ["BCC_A2", ["CR"], [null]]],
        [["LIQUID", ["CR"], [0.652]], ["BCC_A2", ["CR"], [null]]],
        [["LIQUID", ["CR"], [0.631]], ["BCC_A2", ["CR"], [null]]],
        [["LIQUID", ["CR"], [0.612]], ["BCC_A2", ["CR"], [null]]],
        [["LIQUID", ["CR"], [0.602]], ["BCC_A2", ["CR"], [null]]],
        [["LIQUID", ["CR"], [0.571]], ["BCC_A2", ["CR"], [null]]],
        [["BCC_A2", ["CR"], [0.640]], ["LIQUID", ["CR"], [null]]],
        [["BCC_A2", ["CR"], [0.662]], ["LIQUID", ["CR"], [null]]],
        [["BCC_A2", ["CR"], [0.771]], ["LIQUID", ["CR"], [null]]],
        [["BCC_A2", ["CR"], [0.830]], ["LIQUID", ["CR"], [null]]],
        [["BCC_A2", ["CR"], [0.911]], ["LIQUID", ["CR"], [null]]]
    ],
    "reference": "Svechnikov (1962)", "bibtex": "svechnikov1962",
    "comment": "Digitized from Figure 1 in F. Tang, B. Hallstedt, Calphad Comput. Coupling Phase Diagrams Thermochem. 55 (2016) 260–269. doi:10.1016/j.calphad.2016.10.003., but the original article should be used.",
    "author": "Bocklund, Brandon",
    "date": "2021-03-02"
}
