Repository: PhasesResearchLab/ESPEI

=====

ESPEI
=====

.. image:: https://travis-ci.org/PhasesResearchLab/ESPEI.svg?branch=master
    :target: https://travis-ci.org/PhasesResearchLab/ESPEI
    :alt: Travis-CI Build

.. image:: http://readthedocs.org/projects/espei/badge/?version=latest
    :target: http://espei.org/en/latest/?badge=latest
    :alt: Documentation Status

ESPEI, or Extensible Self-optimizing Phase Equilibria Infrastructure, is a tool for automated thermodynamic database development within the CALPHAD method.

The ESPEI package is based on a fork of `pycalphad-fitting`_ and uses `pycalphad`_ for calculating Gibbs free energies of thermodynamic models.
The implementation for ESPEI involves first fitting single-phase data by calculating parameters in thermodynamic models that are linearly described by the single-phase input data.
Then Markov Chain Monte Carlo (MCMC) is used to optimize the candidate models from the single-phase fitting to multi-phase zero-phase fraction data.
Single-phase and multi-phase fitting methods are described in Chapter 3 of `Richard Otis's thesis`_.

The benefit of this approach is the automated, simultaneous fitting for many parameters that yields uncertainty quantification, as shown in Otis and Liu High-Throughput Thermodynamic Modeling and Uncertainty Quantification for ICME. `Jom 69, (2017)`_.

The name and idea of ESPEI are originally based off of Shang, Wang, and Liu, ESPEI: Extensible, Self-optimizing Phase Equilibrium Infrastructure for Magnesium Alloys Magnes. Technol. 2010 617–622 (2010).  

.. _pycalphad-fitting: https://github.com/richardotis/pycalphad-fitting
.. _pycalphad: http://pycalphad.org
.. _Richard Otis's thesis: https://etda.libraries.psu.edu/catalog/s1784k73d
.. _Jom 69, (2017): http://dx.doi.org/10.1007/s11837-017-2318-6

Usage
=====

Run ``espei -h`` to see the options in the command utility.

ESPEI has two different fitting modes: single-phase and multi-phase fitting.
You can run either of these modes or both of them sequentially.

A better format for storing thermodynamic data is under development, but there are examples of the `current datasets format`_

To define the sublattice models you must create a JSON file as well.
Again, this is under development, but here is a working example of `sublattice fit settings`_.

The main output result is going to be a database (defaults to ``out.tdb``)
and an array of the steps in the MCMC chain (defaults to ``chain.txt``).

Full run
--------

A minimal run of ESPEI with single phase fitting and MCMC fitting would involve setting these two files

.. code-block:: bash

    espei --datasets=my-dataset-folder --fit-settings=my-input.json

Single-phase only
-----------------

If you have only heat capacity, entropy and enthalpy data and mixing data (e.g. from first-principles),
you may want to see the starting point for your MCMC calculation.
To do this, simply pass the ``--no-mcmc`` flag to ESPEI

.. code-block:: bash

    espei --no-mcmc --datasets=my-dataset-folder --fit-settings=my-input.json

Multi-phase only
----------------

If you have a database already and just want to do a multi-phase fitting, you can specify a starting TDB file with

.. code-block:: bash

    espei --datasets=my-dataset-folder --fit-settings=my-input.json --input-tdb=my-starting-database.tdb

The TDB file you input must have all of the degrees of freedom you want as FUNCTIONs with names beginning with ``VV``.

Customization
-------------

In all cases, ESPEI lets you control certain aspects of your calculations from the command line. Some useful options are

* ``verbose`` (or ``-v``) controls the logging level. Default is Warning. Using verbose once gives more detail (Info) and twice even more (Debug)

# ESPEI documentation

The ESPEI documentation is a [Quarto](https://quarto.org) website. See the
[contributing guide](developer/contributing.qmd) for details on building
and deploying it.

## TODO:
- Update png logos to the versions with transparency (for dark mode)
- Enable "tabbed" mode in the Cu-Mg tutorials for comparing command line vs. running interactively with Python code
- API docs automation: make API docs more automated in terms of discovery. Using `__all__` and/or pointing to modules with things well documented should simplify.
- Content to add:
  - CLI reference document
  - Need to document equilibrium thermochemical data
  - 2022 workshop Cr-Ni example (with tabbed mode for command line vs. Python)
  - 2023 workshop Cu-Mg example (update Cu-Mg example with UQ steps)
  - Explanation: parameter selection, incorporate details from the 2024 paper
  - Explanation: likelihood functions: incorporate details from dissertation, 2022 Calphad presentation and Courtney's 2024 paper (specifically on ZPF residual)
  - Explanation: MCMC how it works and propagation, specifically the ensemble method used (if we incorporate HMC/NUTS/(insert gradient based MCMC) soon, then we should just wait until that's done)

File: docs/tutorials/cu-mg-example/input-data/activity/garg1973thermodynamic.json
{
  "disabled": true,
  "disabled-reason": "Activity data reference states are not well supported yet",
      "components": ["CU", "MG"],
      "phases": ["LIQUID", "FCC_A1", "HCP_A3"],
      "reference_state": {
        "phases": ["LIQUID"],
        "conditions": {
          "P": 101325,
          "T": 1200,
          "X_MG": 1.0
        }
      },
      "conditions": {
        "P": 101325,
        "T": 1200,
        "X_CU": [0.9, 0.8, 0.7, 0.6, 0.5, 0.4, 0.3, 0.2, 0.1, 0.0]
      },

      "output": "ACR_MG",
        "values":   [[[0.0057,0.0264,0.0825,0.1812,0.2645,0.4374,0.5852,0.7296,0.882,1.0]]],
      "reference": "Garg (1973)",
      "comment": "Digitized Figure 3 and converted from activity coefficients."
}
