Repository: PhasesResearchLab/ESPEI

=====

ESPEI
=====

.. image:: https://travis-ci.org/PhasesResearchLab/ESPEI.svg?branch=master
    :target: https://travis-ci.org/PhasesResearchLab/ESPEI
    :alt: Travis-CI Build

.. image:: http://readthedocs.org/projects/espei/badge/?version=latest
    :target: http://espei.org/en/latest/?badge=latest
    :alt: Documentation Status

ESPEI, or Extensible Self-optimizing Phase Equilibria Infrastructure, is a tool for automated thermodynamic database development within the CALPHAD method.

The ESPEI package is based on a fork of `pycalphad-fitting`_ and uses `pycalphad`_ for calculating Gibbs free energies of thermodynamic models.
The implementation for ESPEI involves first fitting single-phase data by calculating parameters in thermodynamic models that are linearly described by the single-phase input data.
Then Markov Chain Monte Carlo (MCMC) is used to optimize the candidate models from the single-phase fitting to multi-phase zero-phase fraction data.
Single-phase and multi-phase fitting methods are described in Chapter 3 of `Richard Otis's thesis`_.

The benefit of this approach is the automated, simultaneous fitting for many parameters that yields uncertainty quantification, as shown in Otis and Liu High-Throughput Thermodynamic Modeling and Uncertainty Quantification for ICME. `Jom 69, (2017)`_.

The name and idea of ESPEI are originally based off of Shang, Wang, and Liu, ESPEI: Extensible, Self-optimizing Phase Equilibrium Infrastructure for Magnesium Alloys Magnes. Technol. 2010 617–622 (2010).  

.. _pycalphad-fitting: https://github.com/richardotis/pycalphad-fitting
.. _pycalphad: http://pycalphad.org
.. _Richard Otis's thesis: https://etda.libraries.psu.edu/catalog/s1784k73d
.. _Jom 69, (2017): http://dx.doi.org/10.1007/s11837-017-2318-6

Usage
=====

Run ``espei -h`` to see the options in the command utility.

ESPEI has two different fitting modes: single-phase and multi-phase fitting.
You can run either of these modes or both of them sequentially.

A better format for storing thermodynamic data is under development, but there are examples of the `current datasets format`_

To define the sublattice models you must create a JSON file as well.
Again, this is under development, but here is a working example of `sublattice fit settings`_.

The main output result is going to be a database (defaults to ``out.tdb``)
and an array of the steps in the MCMC chain (defaults to ``chain.txt``).

Full run
--------

A minimal run of ESPEI with single phase fitting and MCMC fitting would involve setting these two files

.. code-block:: bash

    espei --datasets=my-dataset-folder --fit-settings=my-input.json

Single-phase only
-----------------

If you have only heat capacity, entropy and enthalpy data and mixing data (e.g. from first-principles),
you may want to see the starting point for your MCMC calculation.
To do this, simply pass the ``--no-mcmc`` flag to ESPEI

.. code-block:: bash

    espei --no-mcmc --datasets=my-dataset-folder --fit-settings=my-input.json

Multi-phase only
----------------

If you have a database already and just want to do a multi-phase fitting, you can specify a starting TDB file with

.. code-block:: bash

    espei --datasets=my-dataset-folder --fit-settings=my-input.json --input-tdb=my-starting-database.tdb

The TDB file you input must have all of the degrees of freedom you want as FUNCTIONs with names beginning with ``VV``.

Customization
-------------

In all cases, ESPEI lets you control certain aspects of your calculations from the command line. Some useful options are

* ``verbose`` (or ``-v``) controls the logging level. Default is Warning. Using verbose once gives more detail (Info) and twice even more (Debug)

# ESPEI documentation

The ESPEI documentation is a [Quarto](https://quarto.org) website. See the
[contributing guide](developer/contributing.qmd) for details on building
and deploying it.

## TODO:
- Update png logos to the versions with transparency (for dark mode)
- Enable "tabbed" mode in the Cu-Mg tutorials for comparing command line vs. running interactively with Python code
- API docs automation: make API docs more automated in terms of discovery. Using `__all__` and/or pointing to modules with things well documented should simplify.
- Content to add:
  - CLI reference document
  - Need to document equilibrium thermochemical data
  - 2022 workshop Cr-Ni example (with tabbed mode for command line vs. Python)
  - 2023 workshop Cu-Mg example (update Cu-Mg example with UQ steps)
  - Explanation: parameter selection, incorporate details from the 2024 paper
  - Explanation: likelihood functions: incorporate details from dissertation, 2022 Calphad presentation and Courtney's 2024 paper (specifically on ZPF residual)
  - Explanation: MCMC how it works and propagation, specifically the ensemble method used (if we incorporate HMC/NUTS/(insert gradient based MCMC) soon, then we should just wait until that's done)

File: docs/tutorials/cu-mg-example/input-data/zpf/bagnoud1978-micrograph.json
{
    "components": ["CU", "MG"],
    "phases": ["LAVES_C15"],
    "conditions": {
	"P": 101325,
	"T": [573.15, 673.15, 773.15, 817.15, 817.15, 817.15, 876.15, 876.15, 876.15, 876.15, 922.15, 922.15, 922.15, 922.15, 990.15, 990.15, 990.15, 990.15]
    },
    "broadcast_conditions": false,
    "output": "ZPF",
    "values":   [
        [["LAVES_C15", ["MG"], [0.3308]]],
        [["LAVES_C15", ["MG"], [0.3308]]],
        [["LAVES_C15", ["MG"], [0.3306]]],
        [["LAVES_C15", ["MG"], [0.3236]]],
        [["LAVES_C15", ["MG"], [0.3308]]],
        [["LAVES_C15", ["MG"], [0.3388]]],
        [["LAVES_C15", ["MG"], [0.3480]]],
        [["LAVES_C15", ["MG"], [0.3389]]],
        [["LAVES_C15", ["MG"], [0.3309]]],
        [["LAVES_C15", ["MG"], [0.3237]]],
        [["LAVES_C15", ["MG"], [0.3241]]],
        [["LAVES_C15", ["MG"], [0.3310]]],
        [["LAVES_C15", ["MG"], [0.3390]]],
        [["LAVES_C15", ["MG"], [0.3477]]],
        [["LAVES_C15", ["MG"], [0.3164]]],
        [["LAVES_C15", ["MG"], [0.3238]]],
        [["LAVES_C15", ["MG"], [0.3309]]],
        [["LAVES_C15", ["MG"], [0.3386]]]
    ],
    "reference": "Bagnoud (1978)",
    "bibtex": "bagnoud1978",
    "comment": "Single phase from micrograph (Fig 3. left panel). Two phase estimates in another file."
}

File: docs/tutorials/cu-mg-example/input-data/zpf/bagnous1978-liquidus.json
{
    "components": ["CU", "MG"],
    "phases": ["LIQUID", "LAVES_C15"],
    "conditions": {
	"P": 101325,
	"T": [
            1056.11423,
            1062.70164,
            1066.7251,
            1068.30283,
            1069.057,
            1065.55796,
            1062.8919,
            1058.5529,
            1049.95383
	]
    },
    "broadcast_conditions": false,
    "output": "ZPF",
    "values":   [
        [["LIQUID", ["MG"], [0.29042]], ["LAVES_C15", ["MG"],  [null]]],
        [["LIQUID", ["MG"], [0.30246]], ["LAVES_C15", ["MG"],  [null]]],
        [["LIQUID", ["MG"], [0.31664]], ["LAVES_C15", ["MG"],  [null]]],
        [["LIQUID", ["MG"], [0.32455]], ["LAVES_C15", ["MG"],  [null]]],
        [["LIQUID", ["MG"], [0.33098]], ["LAVES_C15", ["MG"],  [null]]],
        [["LIQUID", ["MG"], [0.33955]], ["LAVES_C15", ["MG"],  [null]]],
        [["LIQUID", ["MG"], [0.34894]], ["LAVES_C15", ["MG"],  [null]]],
        [["LIQUID", ["MG"], [0.35718]], ["LAVES_C15", ["MG"],  [null]]],
        [["LIQUID", ["MG"], [0.36806]], ["LAVES_C15", ["MG"],  [null]]]
    ],
    "reference": "Bagnoud (1978)",
    "bibtex": "bagnoud1978"
}

File: docs/tutorials/cu-mg-example/input-data/zpf/jones1931-liquidus.json
{
  "components": ["CU", "MG"],
  "phases": ["LIQUID", "FCC_A1", "LAVES_C15", "CUMG2", "HCP_A3"],
  "conditions": {
	  "P": 101325,
	  "T": [920.45,
          920.15,
          921.15,
          920.15,
          919.15,
          919.15,
          919.15,
          918.15,
          919.15,
          916.65,
          915.15,
          913.15,
          903.15,
          892.15,
          881.65,
          861.15,
          858.65,
          853.15,
          829.15,
          804.15,
          787.15,
          769.15,
          762.15,
          764.15,
          768.15,
          767.15,
          773.15,
          785.15,
          791.65,
          799.15,
          804.15,
          805.65,
          813.15,
          811.15,
          816.15,
          824.15,
          829.15,
          833.15,
          831.15,
          835.15,
          837.65,
          838.15,
          840.15,
          839.65,
          840.15,
          840.65,
          840.65,
          840.15,
          840.15,
          839.65,
          840.15,
          840.15,
          840.15,
          837.15,
          835.15,
          836.15,
          834.15,
          829.15,
          825.15,
          825.15,
          841.15,
          843.15,
          853.15,
          877.15,
          892.15,
          921.15,
          954.65,
          965.15,
          970.15,
          982.15,
          999.15,
          997.65,
          1000.15,
          1025.15,
          1027.15,
          1034.15,
          1037.65,
          1043.65,
          1041.15,
          1058.15,
          1060.15,
          1063.15,
          1062.15,
          1066.15,
          1069.15,
          1073.15,
          1081.15,
          1083.65,
          1089.15,
          1091.15,
          1093.15,
          1089.15,
          1081.15,
          1073.15,
          1069.15,
          1065.15,
          1061.15,
          1052.15,
          1045.15,
          1035.15,
          1026.65,
          1007.15,
          995.15,
          1074.15,
          1118.15,
          1131.15,
          1153.15,
          1231.15,
          1241.15,
          1278.15,
          1283.15,
          1315.15,
          1303.15]
  },
  "broadcast_conditions": false,
  "output": "ZPF",
  "values":   [
               [["LIQUID", ["MG"], [0.999988522]], ["HCP_A3", ["MG"],  [null]]],
                [["LIQUID", ["MG"], [0.999973217]], ["HCP_A3", ["MG"],  [null]]],
                [["LIQUID", ["MG"], [0.999908164]], ["HCP_A3", ["MG"],  [null]]],
                [["LIQUID", ["MG"], [0.999881373]], ["HCP_A3", ["MG"],  [null]]],
                [["LIQUID", ["MG"], [0.999843097]], ["HCP_A3", ["MG"],  [null]]],
                [["LIQUID", ["MG"], [0.998984465]], ["HCP_A3", ["MG"],  [null]]],
                [["LIQUID", ["MG"], [0.997961745]], ["HCP_A3", ["MG"],  [null]]],
                [["LIQUID", ["MG"], [0.995188155]], ["HCP_A3", ["MG"],  [null]]],
                [["LIQUID", ["MG"], [0.993501152]], ["HCP_A3", ["MG"],  [null]]],
                [["LIQUID", ["MG"], [0.992926354]], ["HCP_A3", ["MG"],  [null]]],
                [["LIQUID", ["MG"], [0.990245739]], ["HCP_A3", ["MG"],  [null]]],
                [["LIQUID", ["MG"], [0.988861134]], ["HCP_A3", ["MG"],  [null]]],
                [["LIQUID", ["MG"], [0.976614827]], ["HCP_A3", ["MG"],  [null]]],
                [["LIQUID", ["MG"], [0.965379917]], ["HCP_A3", ["MG"],  [null]]],
                [["LIQUID", ["MG"], [0.954980318]], ["HCP_A3", ["MG"],  [null]]],
                [["LIQUID", ["MG"], [0.936288656]], ["HCP_A3", ["MG"],  [null]]],
                [["LIQUID", ["MG"], [0.932310502]], ["HCP_A3", ["MG"],  [null]]],
                [["LIQUID", ["MG"], [0.929569307]], ["HCP_A3", ["MG"],  [null]]],
                [["LIQUID", ["MG"], [0.907484295]], ["HCP_A3", ["MG"],  [null]]],
                [["LIQUID", ["MG"], [0.888068531]], ["HCP_A3", ["MG"],  [null]]],
                [["LIQUID", ["MG"], [0.875924532]], ["HCP_A3", ["MG"],  [null]]],
                [["LIQUID", ["MG"], [0.862229041]], ["HCP_A3", ["MG"],  [null]]],
                [["LIQUID", ["MG"], [0.858552878]], ["CUMG2", ["MG"],  [null]]],
                [["LIQUID", ["MG"], [0.846831335]], ["CUMG2", ["MG"],  [null]]],
                [["LIQUID", ["MG"], [0.842221712]], ["CUMG2", ["MG"],  [null]]],
                [["LIQUID", ["MG"], [0.841739635]], ["CUMG2", ["MG"],  [null]]],
                [["LIQUID", ["MG"], [0.832897191]], ["CUMG2", ["MG"],  [null]]],
                [["LIQUID", ["MG"], [0.815949094]], ["CUMG2", ["MG"],  [null]]],
                [["LIQUID", ["MG"], [0.802468294]], ["CUMG2", ["MG"],  [null]]],
                [["LIQUID", ["MG"], [0.793793729]], ["CUMG2", ["MG"],  [null]]],
                [["LIQUID", ["MG"], [0.78389036]], ["CUMG2", ["MG"],  [null]]],
                [["LIQUID", ["MG"], [0.780606398]], ["CUMG2", ["MG"],  [null]]],
                [["LIQUID", ["MG"], [0.773960441]], ["CUMG2", ["MG"],  [null]]],
                [["LIQUID", ["MG"], [0.772389773]], ["CUMG2", ["MG"],  [null]]],
                [["LIQUID", ["MG"], [0.764885119]], ["CUMG2", ["MG"],  [null]]],
                [["LIQUID", ["MG"], [0.750072965]], ["CUMG2", ["MG"],  [null]]],
                [["LIQUID", ["MG"], [0.739626826]], ["CUMG2", ["MG"],  [null]]],
                [["LIQUID", ["MG"], [0.732548319]], ["CUMG2", ["MG"],  [null]]],
                [["LIQUID", ["MG"], [0.731291959]], ["CUMG2", ["MG"],  [null]]],
                [["LIQUID", ["MG"], [0.719661136]], ["CUMG2", ["MG"],  [null]]],
                [["LIQUID", ["MG"], [0.710283223]], ["CUMG2", ["MG"],  [null]]],
                [["LIQUID", ["MG"], [0.70372695]], ["CUMG2", ["MG"],  [null]]],
                [["LIQUID", ["MG"], [0.680499863]], ["CUMG2", ["MG"],  [null]]],
                [["LIQUID", ["MG"], [0.671897202]], ["CUMG2", ["MG"],  [null]]],
                [["LIQUID", ["MG"], [0.668934483]], ["CUMG2", ["MG"],  [null]]],
                [["LIQUID", ["MG"], [0.667039454]], ["CUMG2", ["MG"],  [null]]],
                [["LIQUID", ["MG"], [0.666315549]], ["CUMG2", ["MG"],  [null]]],
                [["LIQUID", ["MG"], [0.651882892]], ["CUMG2", ["MG"],  [null]]],
                [["LIQUID", ["MG"], [0.65150947]], ["CUMG2", ["MG"],  [null]]],
                [["LIQUID", ["MG"], [0.645873363]], ["CUMG2", ["MG"],  [null]]],
                [["LIQUID", ["MG"], [0.643695418]], ["CUMG2", ["MG"],  [null]]],
                [["LIQUID", ["MG"], [0.643505571]], ["CUMG2", ["MG"],  [null]]],
                [["LIQUID", ["MG"], [0.640935388]], ["CUMG2", ["MG"],  [null]]],
                [["LIQUID", ["MG"], [0.628564323]], ["CUMG2", ["MG"],  [null]]],
                [["LIQUID", ["MG"], [0.622954123]], ["CUMG2", ["MG"],  [null]]],
                [["LIQUID", ["MG"], [0.618679657]], ["CUMG2", ["MG"],  [null]]],
                [["LIQUID", ["MG"], [0.610628824]], ["CUMG2", ["MG"],  [null]]],
                [["LIQUID", ["MG"], [0.592452931]], ["CUMG2", ["MG"],  [null]]],
                [["LIQUID", ["MG"], [0.580218717]], ["CUMG2", ["MG"],  [null]]],
                [["LIQUID", ["MG"], [0.579895663]], ["LAVES_C15", ["MG"],  [null]]],
                [["LIQUID", ["MG"], [0.569011059]], ["LAVES_C15", ["MG"],  [null]]],
                [["LIQUID", ["MG"], [0.567358682]], ["LAVES_C15", ["MG"],  [null]]],
                [["LIQUID", ["MG"], [0.561701517]], ["LAVES_C15", ["MG"],  [null]]],
                [["LIQUID", ["MG"], [0.545394958]], ["LAVES_C15", ["MG"],  [null]]],
                [["LIQUID", ["MG"], [0.534711099]], ["LAVES_C15", ["MG"],  [null]]],
                [["LIQUID", ["MG"], [0.515007836]], ["LAVES_C15", ["MG"],  [null]]],
                [["LIQUID", ["MG"], [0.494197213]], ["LAVES_C15", ["MG"],  [null]]],
                [["LIQUID", ["MG"], [0.483495071]], ["LAVES_C15", ["MG"],  [null]]],
                [["LIQUID", ["MG"], [0.479623384]], ["LAVES_C15", ["MG"],  [null]]],
                [["LIQUID", ["MG"], [0.469827734]], ["LAVES_C15", ["MG"],  [null]]],
                [["LIQUID", ["MG"], [0.459862291]], ["LAVES_C15", ["MG"],  [null]]],
                [["LIQUID", ["MG"], [0.458117356]], ["LAVES_C15", ["MG"],  [null]]],
                [["LIQUID", ["MG"], [0.453664234]], ["LAVES_C15", ["MG"],  [null]]],
                [["LIQUID", ["MG"], [0.436900467]], ["LAVES_C15", ["MG"],  [null]]],
                [["LIQUID", ["MG"], [0.434945874]], ["LAVES_C15", ["MG"],  [null]]],
                [["LIQUID", ["MG"], [0.433125101]], ["LAVES_C15", ["MG"],  [null]]],
                [["LIQUID", ["MG"], [0.426495355]], ["LAVES_C15", ["MG"],  [null]]],
                [["LIQUID", ["MG"], [0.42677898]], ["LAVES_C15", ["MG"],  [null]]],
                [["LIQUID", ["MG"], [0.424079079]], ["LAVES_C15", ["MG"],  [null]]],
                [["LIQUID", ["MG"], [0.41170404]], ["LAVES_C15", ["MG"],  [null]]],
                [["LIQUID", ["MG"], [0.40791216]], ["LAVES_C15", ["MG"],  [null]]],
                [["LIQUID", ["MG"], [0.405566839]], ["LAVES_C15", ["MG"],  [null]]],
                [["LIQUID", ["MG"], [0.402622391]], ["LAVES_C15", ["MG"],  [null]]],
                [["LIQUID", ["MG"], [0.394750088]], ["LAVES_C15", ["MG"],  [null]]],
                [["LIQUID", ["MG"], [0.39160263]], ["LAVES_C15", ["MG"],  [null]]],
                [["LIQUID", ["MG"], [0.384347345]], ["LAVES_C15", ["MG"],  [null]]],
                [["LIQUID", ["MG"], [0.374230206]], ["LAVES_C15", ["MG"],  [null]]],
                [["LIQUID", ["MG"], [0.366454694]], ["LAVES_C15", ["MG"],  [null]]],
                [["LIQUID", ["MG"], [0.354448192]], ["LAVES_C15", ["MG"],  [null]]],
                [["LIQUID", ["MG"], [0.345453039]], ["LAVES_C15", ["MG"],  [null]]],
                [["LIQUID", ["MG"], [0.327905307]], ["LAVES_C15", ["MG"],  [null]]],
                [["LIQUID", ["MG"], [0.325239723]], ["LAVES_C15", ["MG"],  [null]]],
                [["LIQUID", ["MG"], [0.322563115]], ["LAVES_C15", ["MG"],  [null]]],
                [["LIQUID", ["MG"], [0.309354522]], ["LAVES_C15", ["MG"],  [null]]],
                [["LIQUID", ["MG"], [0.300571712]], ["LAVES_C15", ["MG"],  [null]]],
                [["LIQUID", ["MG"], [0.297269508]], ["LAVES_C15", ["MG"],  [null]]],
                [["LIQUID", ["MG"], [0.289910903]], ["LAVES_C15", ["MG"],  [null]]],
                [["LIQUID", ["MG"], [0.281756937]], ["LAVES_C15", ["MG"],  [null]]],
                [["LIQUID", ["MG"], [0.26879151]], ["LAVES_C15", ["MG"],  [null]]],
                [["LIQUID", ["MG"], [0.263681279]], ["LAVES_C15", ["MG"],  [null]]],
                [["LIQUID", ["MG"], [0.248490703]], ["LAVES_C15", ["MG"],  [null]]],
                [["LIQUID", ["MG"], [0.219022491]], ["LAVES_C15", ["MG"],  [null]]],
                [["LIQUID", ["MG"], [0.218044486]], ["LAVES_C15", ["MG"],  [null]]],
                [["LIQUID", ["MG"], [0.182109202]], ["FCC_A1", ["MG"],  [null]]],
                [["LIQUID", ["MG"], [0.161855238]], ["FCC_A1", ["MG"],  [null]]],
                [["LIQUID", ["MG"], [0.149254262]], ["FCC_A1", ["MG"],  [null]]],
                [["LIQUID", ["MG"], [0.137528714]], ["FCC_A1", ["MG"],  [null]]],
                [["LIQUID", ["MG"], [0.098210146]], ["FCC_A1", ["MG"],  [null]]],
                [["LIQUID", ["MG"], [0.087292384]], ["FCC_A1", ["MG"],  [null]]],
                [["LIQUID", ["MG"], [0.065702085]], ["FCC_A1", ["MG"],  [null]]],
                [["LIQUID", ["MG"], [0.056748638]], ["FCC_A1", ["MG"],  [null]]],
                [["LIQUID", ["MG"], [0.038279491]], ["FCC_A1", ["MG"],  [null]]],
                [["LIQUID", ["MG"], [0.043247143]], ["FCC_A1", ["MG"],  [null]]]
              ],
  "reference": "Jones (1931)",
  "bibtex": "jones1931"
}

File: docs/tutorials/cu-mg-example/input-data/zpf/urazova1907.json
{
  "components": ["CU", "MG"],
  "phases": ["LIQUID", "FCC_A1", "LAVES_C15", "CUMG2", "HCP_A3"],
  "conditions": {
	  "P": 101325,
	  "T": [
          1289.15,
          1221.15,
          1171.15,
          1134.15,
          1091.15,
          1064.15,
          1047.15,
          1021.15,
          998.15,
          1001.15,
          1008.15,
          1013.15,
          1038.15,
          1044.15,
          1050.15,
          1052.15,
          1055.15,
          1059.15,
          1066.15,
          1068.15,
          1069.15,
          1070.15,
          1072.15,
          1072.15,
          1071.15,
          1069.15,
          1067.15,
          1067.15,
          1065.15,
          1059.15,
          1060.15,
          1052.15,
          1051.15,
          1036.15,
          1035.15,
          1021.15,
          998.15,
          998.15,
          994.15,
          980.15,
          978.15,
          945.15,
          934.15,
          933.15,
          919.15,
          897.15,
          888.15,
          873.15,
          828.15,
          830.15,
          835.15,
          837.15,
          838.15,
          839.15,
          841.15,
          842.15,
          843.15,
          842.15,
          842.15,
          841.15,
          839.15,
          838.15,
          795.15,
          767.15,
          753.15,
          773.15,
          803.15,
          853.15,
          884.15,
          895.15,
          907.15,
          912.15,
          914.15]
  },
  "broadcast_conditions": false,
  "output": "ZPF",
  "values":   [
                [["LIQUID", ["MG"], [0.0515]], ["FCC_A1", ["MG"],  [null]]],
                [["LIQUID", ["MG"], [0.1]], ["FCC_A1", ["MG"],  [null]]],
                [["LIQUID", ["MG"], [0.1252]], ["FCC_A1", ["MG"],  [null]]],
                [["LIQUID", ["MG"], [0.143]], ["FCC_A1", ["MG"],  [null]]],
                [["LIQUID", ["MG"], [0.155]], ["FCC_A1", ["MG"],  [null]]],
                [["LIQUID", ["MG"], [0.175]], ["FCC_A1", ["MG"],  [null]]],
                [["LIQUID", ["MG"], [0.1898]], ["FCC_A1", ["MG"],  [null]]],
                [["LIQUID", ["MG"], [0.202]], ["FCC_A1", ["MG"],  [null]]],
                [["LIQUID", ["MG"], [0.22]], ["FCC_A1", ["MG"],  [null]]],
                [["LIQUID", ["MG"], [0.225]], ["LAVES_C15", ["MG"],  [null]]],
                [["LIQUID", ["MG"], [0.23]], ["LAVES_C15", ["MG"],  [null]]],
                [["LIQUID", ["MG"], [0.232]], ["LAVES_C15", ["MG"],  [null]]],
                [["LIQUID", ["MG"], [0.27]], ["LAVES_C15", ["MG"],  [null]]],
                [["LIQUID", ["MG"], [0.269]], ["LAVES_C15", ["MG"],  [null]]],
                [["LIQUID", ["MG"], [0.275]], ["LAVES_C15", ["MG"],  [null]]],
                [["LIQUID", ["MG"], [0.28]], ["LAVES_C15", ["MG"],  [null]]],
                [["LIQUID", ["MG"], [0.2875]], ["LAVES_C15", ["MG"],  [null]]],
                [["LIQUID", ["MG"], [0.3]], ["LAVES_C15", ["MG"],  [null]]],
                [["LIQUID", ["MG"], [0.316]], ["LAVES_C15", ["MG"],  [null]]],
                [["LIQUID", ["MG"], [0.32]], ["LAVES_C15", ["MG"],  [null]]],
                [["LIQUID", ["MG"], [0.33]], ["LAVES_C15", ["MG"],  [null]]],
                [["LIQUID", ["MG"], [0.3307]], ["LAVES_C15", ["MG"],  [null]]],
                [["LIQUID", ["MG"], [0.334]], ["LAVES_C15", ["MG"],  [null]]],
                [["LIQUID", ["MG"], [0.34]], ["LAVES_C15", ["MG"],  [null]]],
                [["LIQUID", ["MG"], [0.346]], ["LAVES_C15", ["MG"],  [null]]],
                [["LIQUID", ["MG"], [0.3505]], ["LAVES_C15", ["MG"],  [null]]],
                [["LIQUID", ["MG"], [0.3583]], ["LAVES_C15", ["MG"],  [null]]],
                [["LIQUID", ["MG"], [0.3832]], ["LAVES_C15", ["MG"],  [null]]],
                [["LIQUID", ["MG"], [0.3913]], ["LAVES_C15", ["MG"],  [null]]],
                [["LIQUID", ["MG"], [0.395]], ["LAVES_C15", ["MG"],  [null]]],
                [["LIQUID", ["MG"], [0.4]], ["LAVES_C15", ["MG"],  [null]]],
                [["LIQUID", ["MG"], [0.41]], ["LAVES_C15", ["MG"],  [null]]],
                [["LIQUID", ["MG"], [0.425]], ["LAVES_C15", ["MG"],  [null]]],
                [["LIQUID", ["MG"], [0.4375]], ["LAVES_C15", ["MG"],  [null]]],
                [["LIQUID", ["MG"], [0.4437]], ["LAVES_C15", ["MG"],  [null]]],
                [["LIQUID", ["MG"], [0.475]], ["LAVES_C15", ["MG"],  [null]]],
                [["LIQUID", ["MG"], [0.49]], ["LAVES_C15", ["MG"],  [null]]],
                [["LIQUID", ["MG"], [0.4927]], ["LAVES_C15", ["MG"],  [null]]],
                [["LIQUID", ["MG"], [0.4963]], ["LAVES_C15", ["MG"],  [null]]],
                [["LIQUID", ["MG"], [0.5062]], ["LAVES_C15", ["MG"],  [null]]],
                [["LIQUID", ["MG"], [0.51]], ["LAVES_C15", ["MG"],  [null]]],
                [["LIQUID", ["MG"], [0.5414]], ["LAVES_C15", ["MG"],  [null]]],
                [["LIQUID", ["MG"], [0.519]], ["LAVES_C15", ["MG"],  [null]]],
                [["LIQUID", ["MG"], [0.552]], ["LAVES_C15", ["MG"],  [null]]],
                [["LIQUID", ["MG"], [0.5581]], ["LAVES_C15", ["MG"],  [null]]],
                [["LIQUID", ["MG"], [0.5635]], ["LAVES_C15", ["MG"],  [null]]],
                [["LIQUID", ["MG"], [0.569]], ["LAVES_C15", ["MG"],  [null]]],
                [["LIQUID", ["MG"], [0.5742]], ["LAVES_C15", ["MG"],  [null]]],
                [["LIQUID", ["MG"], [0.585]], ["LAVES_C15", ["MG"],  [null]]],
                [["LIQUID", ["MG"], [0.5955]], ["CUMG2", ["MG"],  [null]]],
                [["LIQUID", ["MG"], [0.6077]], ["CUMG2", ["MG"],  [null]]],
                [["LIQUID", ["MG"], [0.622]], ["CUMG2", ["MG"],  [null]]],
                [["LIQUID", ["MG"], [0.6282]], ["CUMG2", ["MG"],  [null]]],
                [["LIQUID", ["MG"], [0.6328]], ["CUMG2", ["MG"],  [null]]],
                [["LIQUID", ["MG"], [0.6597]], ["CUMG2", ["MG"],  [null]]],
                [["LIQUID", ["MG"], [0.6614]], ["CUMG2", ["MG"],  [null]]],
                [["LIQUID", ["MG"], [0.667]], ["CUMG2", ["MG"],  [null]]],
                [["LIQUID", ["MG"], [0.6795]], ["CUMG2", ["MG"],  [null]]],
                [["LIQUID", ["MG"], [0.681]], ["CUMG2", ["MG"],  [null]]],
                [["LIQUID", ["MG"], [0.6918]], ["CUMG2", ["MG"],  [null]]],
                [["LIQUID", ["MG"], [0.706]], ["CUMG2", ["MG"],  [null]]],
                [["LIQUID", ["MG"], [0.7147]], ["CUMG2", ["MG"],  [null]]],
                [["LIQUID", ["MG"], [0.7915]], ["CUMG2", ["MG"],  [null]]],
                [["LIQUID", ["MG"], [0.83]], ["CUMG2", ["MG"],  [null]]],
                [["LIQUID", ["MG"], [0.84]], ["CUMG2", ["MG"],  [null]]],
                [["LIQUID", ["MG"], [0.8552]], ["HCP_A3", ["MG"],  [null]]],
                [["LIQUID", ["MG"], [0.8805]], ["HCP_A3", ["MG"],  [null]]],
                [["LIQUID", ["MG"], [0.936]], ["HCP_A3", ["MG"],  [null]]],
                [["LIQUID", ["MG"], [0.9615]], ["HCP_A3", ["MG"],  [null]]],
                [["LIQUID", ["MG"], [0.9679]], ["HCP_A3", ["MG"],  [null]]],
                [["LIQUID", ["MG"], [0.9833]], ["HCP_A3", ["MG"],  [null]]],
                [["LIQUID", ["MG"], [0.988]], ["HCP_A3", ["MG"],  [null]]],
                [["LIQUID", ["MG"], [0.99]], ["HCP_A3", ["MG"],  [null]]]
              ],
  "reference": "Urazova (1907)",
  "bibtex": "urazova1907"
}
