Repository: PhasesResearchLab/ESPEI

=====

ESPEI
=====

.. image:: https://travis-ci.org/PhasesResearchLab/ESPEI.svg?branch=master
    :target: https://travis-ci.org/PhasesResearchLab/ESPEI
    :alt: Travis-CI Build

.. image:: http://readthedocs.org/projects/espei/badge/?version=latest
    :target: http://espei.org/en/latest/?badge=latest
    :alt: Documentation Status

ESPEI, or Extensible Self-optimizing Phase Equilibria Infrastructure, is a tool for automated thermodynamic database development within the CALPHAD method.

The ESPEI package is based on a fork of `pycalphad-fitting`_ and uses `pycalphad`_ for calculating Gibbs free energies of thermodynamic models.
The implementation for ESPEI involves first fitting single-phase data by calculating parameters in thermodynamic models that are linearly described by the single-phase input data.
Then Markov Chain Monte Carlo (MCMC) is used to optimize the candidate models from the single-phase fitting to multi-phase zero-phase fraction data.
Single-phase and multi-phase fitting methods are described in Chapter 3 of `Richard Otis's thesis`_.

The benefit of this approach is the automated, simultaneous fitting for many parameters that yields uncertainty quantification, as shown in Otis and Liu High-Throughput Thermodynamic Modeling and Uncertainty Quantification for ICME. `Jom 69, (2017)`_.

The name and idea of ESPEI are originally based off of Shang, Wang, and Liu, ESPEI: Extensible, Self-optimizing Phase Equilibrium Infrastructure for Magnesium Alloys Magnes. Technol. 2010 617–622 (2010).  

.. _pycalphad-fitting: https://github.com/richardotis/pycalphad-fitting
.. _pycalphad: http://pycalphad.org
.. _Richard Otis's thesis: https://etda.libraries.psu.edu/catalog/s1784k73d
.. _Jom 69, (2017): http://dx.doi.org/10.1007/s11837-017-2318-6

Usage
=====

Run ``espei -h`` to see the options in the command utility.

ESPEI has two different fitting modes: single-phase and multi-phase fitting.
You can run either of these modes or both of them sequentially.

A better format for storing thermodynamic data is under development, but there are examples of the `current datasets format`_

To define the sublattice models you must create a JSON file as well.
Again, this is under development, but here is a working example of `sublattice fit settings`_.

The main output result is going to be a database (defaults to ``out.tdb``)
and an array of the steps in the MCMC chain (defaults to ``chain.txt``).

Full run
--------

A minimal run of ESPEI with single phase fitting and MCMC fitting would involve setting these two files

.. code-block:: bash

    espei --datasets=my-dataset-folder --fit-settings=my-input.json

Single-phase only
-----------------

If you have only heat capacity, entropy and enthalpy data and mixing data (e.g. from first-principles),
you may want to see the starting point for your MCMC calculation.
To do this, simply pass the ``--no-mcmc`` flag to ESPEI

.. code-block:: bash

    espei --no-mcmc --datasets=my-dataset-folder --fit-settings=my-input.json

Multi-phase only
----------------

If you have a database already and just want to do a multi-phase fitting, you can specify a starting TDB file with

.. code-block:: bash

    espei --datasets=my-dataset-folder --fit-settings=my-input.json --input-tdb=my-starting-database.tdb

The TDB file you input must have all of the degrees of freedom you want as FUNCTIONs with names beginning with ``VV``.

Customization
-------------

In all cases, ESPEI lets you control certain aspects of your calculations from the command line. Some useful options are

* ``verbose`` (or ``-v``) controls the logging level. Default is Warning. Using verbose once gives more detail (Info) and twice even more (Debug)
* ``tracefile`` lets you set the output trace of the chain to any name you want. The default is ``chain.txt``.
* ``output-tdb`` sets the name of the TDB output at the end of the run. Default is ``out.tdb``.
* ``input-tdb`` is for setting input TDBs. This will skip single phase fitting and fit all parameters defined as FUNCTIONs with names starting with ``VV``.
* ``no-mcmc`` will do single-phase fitting only. Default is to perform MCMC fitting.
* ``mcmc-steps`` sets the number of MCMC steps. The default is 1000.
* ``save-interval`` controls the interval for saving the MCMC chain. The default is 100 steps.

Run ``espei -h`` to see  all of the configurable options.

.. _current datasets format: https://github.com/PhasesResearchLab/ESPEI/tree/7a9f681757b5773e7394f72836357e4cbc4e54cc/Al-Ni/input-json
.. _sublattice fit settings: https://github.com/PhasesResearchLab/ESPEI/blob/7a9f681757b5773e7394f72836357e4cbc4e54cc/input.json

FAQ
---

Q: There is an error in my JSON files
~~~~~~~~~~~~~~~~~~~~~~~~~~~~~~~~~~~~~

A: Common mistakes are using single quotes instead of the double quotes required by JSON files.
Another common source of errors is misaligned open/closing brackets.

File: espei/lu2005-volumes.tdb
ELEMENT AL FCC_A1 0 0 0 !
ELEMENT CR BCC_A2 51.996 4050.0 23.56 !
ELEMENT FE BCC_A2 55.847 4489.0 27.28 !
ELEMENT HF HCP_A3 178.49 0.0 0.0 !
ELEMENT MO BCC_A2 95.94 4589.0 28.56 !
ELEMENT NB BCC_A2 92.906 5220.0 36.27 !
ELEMENT TA BCC_A2 180.95 5681.9 41.472 !
ELEMENT TI HCP_A3 47.88 4810.0 30.648 !
ELEMENT V BCC_A2 50.941 4507.0 30.89 !
ELEMENT W BCC_A2 183.85 4970.0 32.62 !
ELEMENT ZR HCP_A3 91.224 5566.3 39.181 !

FUNCTION VV0000 1 0.0; 10000 N !

TYPE_DEFINITION % SEQ * !
DEFINE_SYSTEM_DEFAULT ELEMENT 2 !

TYPE_DEFINITION ^ GES AMEND_PHASE_DESCRIPTION BCC_A2 MAGNETIC -1.0 0.4 !
TYPE_DEFINITION & GES AMEND_PHASE_DESCRIPTION FCC_A1 MAGNETIC -3.0 0.28 !
PHASE BCC_A2 %^  1 1.0 !
CONSTITUENT BCC_A2 :CR, FE, HF, MO, NB, TA, TI, V, W, ZR: !

PHASE FCC_A1 %&  1 1.0 !
CONSTITUENT FCC_A1 :AL, CR, FE, HF, MO, NB, TA, TI, V, W, ZR: !

PHASE HCP_A3 %  1 1 !
CONSTITUENT HCP_A3 :CR, FE, HF, MO, NB, TA, TI, V, W, ZR: !

PARAMETER V0(FCC_A1,AL;0) 1 10.1092E-6; 10000 N LU2005 !
PARAMETER VA(FCC_A1,AL;0) 1 4.87439E-5*T + 2.66296E-8/2*T**2 + -1*-0.076014*T**(-1); 10000 N LU2005 !


PARAMETER V0(BCC_A2,CR;0) 1 7.04033E-6; 10000 N LU2005 !
PARAMETER VA(BCC_A2,CR;0) 1 6.21989E-5*T + -7.13041E-8/2*T**2 + 4.36412E-11/3*T**3 + -1*-2.883384*T**(-1); 10000 N LU2005 !

PARAMETER V0(BCC_A2,FE;0) 1 7.00790E-6; 10000 N LU2005 !
PARAMETER VA(BCC_A2,FE;0) 1 3.42756E-5*T + 1.62801E-8/2*T**2 + -1*-0.291672*T**(-1); 10000 N LU2005 !
PARAMETER V0(FCC_A1,FE;0) 1 6.72092E-6; 10000 N LU2005 !
PARAMETER VA(FCC_A1,FE;0) 1 6.97895E-5*T; 10000 N LU2005 !

$ V(BCC_A2,HF) unassessed
PARAMETER V0(HCP_A3,HF;0) 1 13.3708E-6; 10000 N LU2005 !
PARAMETER VA(HCP_A3,HF;0) 1 1.54634E-5*T + 0.72144E-8/2*T**2; 10000 N LU2005 !

PARAMETER V0(BCC_A2,MO;0) 1 9.34611E-6; 10000 N LU2005 !
$ Following is how the parameter is written in LU2005 Table 1.
$ This parameter does _NOT_ agree with the data line plotted in Fig 15.
$PARAMETER VA(BCC_A2,MO;0) 1 1.39658E-5*T + 0.11543E-8/2*T**2 + 0.105766E-11/3*T**3; 10000 N LU2005 !
$ The following parameter is corrected. The problem was that the $c$ parameter
$ was given as the already integrated form, i.e. already divided by 3.
PARAMETER VA(BCC_A2,MO;0) 1 1.39658E-5*T + 0.11543E-8/2*T**2 + 0.105766E-11*3/3*T**3; 10000 N LU2005 !

PARAMETER V0(BCC_A2,NB;0) 1 10.7515E-6; 10000 N LU2005 !
PARAMETER VA(BCC_A2,NB;0) 1 2.12484E-5*T + 0.44456E-8/2*T**2 + -1*-0.106961*T**(-1); 10000 N LU2005 !

PARAMETER V0(BCC_A2,TA;0) 1 10.7866E-6; 10000 N LU2005 !
PARAMETER VA(BCC_A2,TA;0) 1 1.89542E-5*T + 0.30968E-8/2*T**2 + -1*-0.036417*T**(-1); 10000 N LU2005 !

PARAMETER V0(BCC_A2,TI;0) 1 10.5919E-6; 10000 N LU2005 !
PARAMETER VA(BCC_A2,TI;0) 1 1.53848E-5*T + 1.86567E-8/2*T**2; 10000 N LU2005 !
PARAMETER V0(HCP_A3,TI;0) 1 10.5463E-6; 10000 N LU2005 !
PARAMETER VA(HCP_A3,TI;0) 1 2.47929E-5*T + 1.03566E-8/2*T**2 + -1*-0.144379*T**(-1); 10000 N LU2005 !

PARAMETER V0(BCC_A2,V;0) 1 8.24808E-6; 10000 N LU2005 !
PARAMETER VA(BCC_A2,V;0) 1 2.94224E-5*T + 0.58779E-11/3*T**3 + -1*-0.231646*T**(-1); 10000 N LU2005 !

PARAMETER V0(BCC_A2,W;0) 1 9.50328E-6; 10000 N LU2005 !
PARAMETER VA(BCC_A2,W;0) 1 1.36240E-5*T + 0.14796E-11/3*T**3 + -1*-0.055762*T**(-1); 10000 N LU2005 !

PARAMETER V0(BCC_A2,ZR;0) 1 13.8124E-6; 10000 N LU2005 !
PARAMETER VA(BCC_A2,ZR;0) 1 1.94913E-5*T + 0.7139E-8/2*T**2; 10000 N LU2005 !
PARAMETER V0(HCP_A3,ZR;0) 1 13.9524E-6; 10000 N LU2005 !
PARAMETER VA(HCP_A3,ZR;0) 1 1.46607E-5*T + 0.96904E-8/2*T**2 + -1*-0.033091*T**(-1); 10000 N LU2005 !

$ REFERENCE
$ LU2005 Lu, X.-G., Selleby, M. & Sundman, B. Assessments of molar volume and thermal expansion for selected bcc, fcc and hcp metallic elements. Calphad 29, 68–89 (2005).
